Repository: benjamin12495990-sketch/NCSU-Hackathon

# Superconductor Candidate Generator

A one-page web app that predicts the superconducting critical temperature (Tc) of a chemical
formula and proposes new, untested compositions ranked by predicted Tc. Built from scratch at
TRIANGULATE, an AI hackathon at NC State.

- **Grand Challenge:** Engineer the Tools of Scientific Discovery.
- **User:** a materials science grad student deciding which superconductor compositions deserve
  weeks of synthesis or simulation time.
- **Problem:** screening candidates by hand or by simulation is slow, so most compositions never
  get looked at.

## What it does

Type a formula such as `YBa2Cu3O7`. In the browser, with no server, the app:

1. predicts its Tc in kelvin with a model trained for this project;
2. generates candidates by swapping one element at a time for a chemically similar one (same
   periodic group, and lanthanide for lanthanide), keeping every number unchanged;
3. removes every candidate whose composition is already in the dataset;
4. ranks the rest by predicted Tc and shows each one's nearest known material and a confidence flag.

## What is live

Everything on the page is real and computed in your browser. Nothing is mocked. There is no
backend, no API and no API key. The model is a set of JSON files downloaded once with the page.

## How the model was trained

`train/train.py` reads `unique_m.csv` from the UCI Superconductivty Data set (21,263 materials).

- **Features (87):** the fraction of each of 86 elements (H to Rn) in the formula, plus the number
  of distinct elements.
- **Model:** scikit-learn `RandomForestRegressor`, 100 trees, maximum depth 8.
- **Split:** random 80% train, 20% test, fixed seed.

| Test metric | Value |
| --- | --- |
| Mean absolute error | 8.49 K |
| R² | 0.857 |
| Training rows | 17,010 |
| Test rows | 4,253 |
| Distinct known compositions | 15,139 |

The live numbers are in `public/model/metrics.json`, and the page reads them from there.

## Known failure modes

- **The test error is optimistic.** The split is random, so near-duplicates of test materials
  (the same compound at a slightly different doping) were in training. Error on new chemistry is larger.
- **Candidates are predictions, not discoveries.** Nothing checks that a candidate can be
  synthesized, is stable, or superconducts at all.
- **The dataset holds only superconductors**, so the model cannot say "this is not a superconductor".
- **Composition only.** The model knows nothing about crystal structure, pressure or processing.
- **Ties.** A depth-8 forest gives many similar swaps the same predicted Tc, so the ranking
  between them is arbitrary.
- **"New" means "not in this one dataset".** A candidate may exist in the literature or in other databases.
- **Low-confidence flag.** A candidate is flagged when its distance to the nearest known material
  is above 0.0707, the 90th percentile of test-to-train nearest distances.
- **Swap targets** exclude noble gases and elements with no stable isotope (Tc, Pm, Po, At, Rn).

## Files

| File | What it does |
| --- | --- |
| `train/train.py` | Trains the model, measures test error, and writes the JSON files below. |
| `public/model/elements.json` | The element order. Python and JavaScript both read it, so the features cannot drift apart. |
| `public/model/model.json` | The 100 trees: feature index, threshold, left child, right child and leaf value per node. |
| `public/model/known.json` | Every distinct composition in the dataset with its formula and mean measured Tc. |
| `public/model/metrics.json` | Test MAE, R², row counts, training date and the low-confidence distance. |
| `public/model/parity.json` | 20 test formulas with their features and Python predictions. |
| `src/lib/parseFormula.js` | Parses a formula string (decimals and brackets allowed) and returns readable errors. |
| `src/lib/featurize.js` | Turns a parsed formula into the same 87 features Python used. |
| `src/lib/predict.js` | Walks each tree and averages the leaves. |
| `src/lib/generate.js` | Makes one-swap candidates, drops known ones, ranks by predicted Tc. |
| `src/lib/nearest.js` | Finds the nearest known material and the "already known" match. |
| `src/lib/analyze.js` | Runs the whole pipeline for one typed formula. |
| `src/lib/loadModel.js` | Downloads the JSON files when the page opens. |
| `src/App.jsx` | The page. |
| `scripts/parity.mjs` | Checks that JavaScript predictions match Python. |

## Run it

```sh
npm install
npm run dev      # local page
npm run parity   # JavaScript vs Python on 20 formulas, must match within 0.01 K
npm run build    # static site in dist/
```

Retrain (optional, overwrites `public/model/`):

```sh

## Dataset

Hamidieh, K. (2018). Superconductivty Data [Dataset]. UCI Machine Learning Repository.
https://doi.org/10.24432/C53P47

Hamidieh, K. (2018). A data-driven statistical model for predicting the critical temperature of a
superconductor. *Computational Materials Science*, 154, 346–354.

File: public/model/materials/alloys.json (part 1 of 4)
{"about":"Alloy generator inputs, written by domains/materials/export_rows.py from the MPEA dataset (Borg et al., Scientific Data 7, 430 (2020)) with the parse/descriptor code of prepare.py. Rows are in nn_data.json order: train rows, then test rows.","features":["x_Al","x_B","x_C","x_Co","x_Cr","x_Cu","x_Fe","x_Hf","x_Mn","x_Mo","x_Nb","x_Ni","x_Pd","x_Re","x_Si","x_Sn","x_Ta","x_Ti","x_V","x_W","x_Zr","x_other","proc_ANNEAL","proc_CAST","proc_OTHER","proc_POWDER","proc_UNKNOWN","proc_WROUGHT","n_elements","mix_entropy_R","radius_mean_pm","radius_mismatch_pct","eneg_mean","eneg_spread","vec_mean","vec_spread","tmelt_mean_K"],"elements":["Al","B","C","Co","Cr","Cu","Fe","Hf","Mn","Mo","Nb","Ni","Pd","Re","Si","Sn","Ta","Ti","V","W","Zr"],"procs":["ANNEAL","CAST","OTHER","POWDER","UNKNOWN","WROUGHT"],"descriptors":["n_elements","mix_entropy_R","radius_mean_pm","radius_mismatch_pct","eneg_mean","eneg_spread","vec_mean","vec_spread","tmelt_mean_K"],"table":{"Al":[143.2,1.61,3,933],"B":[82.0,2.04,3,2349],"C":[77.3,2.55,4,3823],"Co":[125.1,1.88,9,1768],"Cr":[124.9,1.66,6,2180],"Cu":[127.8,1.9,11,1358],"Fe":[124.1,1.83,8,1811],"Hf":[157.8,1.3,4,2506],"Li":[151.9,0.98,1,454],"Mg":[160.1,1.31,2,923],"Mn":[135.0,1.55,7,1519],"Mo":[136.3,2.16,6,2896],"Nb":[142.9,1.6,5,2750],"Nd":[182.1,1.14,3,1297],"Ni":[124.6,1.91,10,1728],"Pd":[137.5,2.2,10,1828],"Re":[137.5,1.9,7,3459],"Sc":[164.1,1.36,3,1814],"Si":[115.3,1.9,4,1687],"Sn":[162.0,1.96,4,505],"Ta":[143.0,1.5,5,3290],"Ti":[146.2,1.54,4,1941],"V":[131.6,1.63,5,2183],"W":[136.7,2.36,6,3695],"Y":[180.2,1.22,3,1799],"Zn":[139.5,1.65,12,693],"Zr":[160.3,1.33,4,2128]},"clamp_HV":[107.0,1072.0],"q90_HV":179.20320974650724,"q90_rule":"the 385th smallest of 426 out-of-fold absolute errors (ceil((n+1)*0.9)), five-network ensemble, from result.json","rows":[{"f":"Al0.25 Co1 Fe1 Ni1","frac":{"Al":0.07692307692307693,"Co":0.3076923076923077,"Fe":0.3076923076923077,"Ni":0.3076923076923077},"proc":"CAST","hv":138.0,"g":"Al0.077 Co0.308 Fe0.308 Ni0.308","split":"train"},{"f":"Al0.5 Co1 Fe1 Ni1","frac":{"Al":0.14285714285714285,"Co":0.2857142857142857,"Fe":0.2857142857142857,"Ni":0.2857142857142857},"proc":"CAST","hv":212.0,"g":"Al0.143 Co0.286 Fe0.286 Ni0.286","split":"train"},{"f":"Al0.75 Co1 Fe1 Ni1","frac":{"Al":0.2,"Co":0.26666666666666666,"Fe":0.26666666666666666,"Ni":0.26666666666666666},"proc":"CAST","hv":385.0,"g":"Al0.200 Co0.267 Fe0.267 Ni0.267","split":"train"},{"f":"Al1 Co1 Fe1 Ni1","frac":{"Al":0.25,"Co":0.25,"Fe":0.25,"Ni":0.25},"proc":"CAST","hv":456.0,"g":"Al0.250 Co0.250 Fe0.250 Ni0.250","split":"train"},{"f":"Co1 Fe1 Ni1 Si0.25","frac":{"Co":0.3076923076923077,"Fe":0.3076923076923077,"Ni":0.3076923076923077,"Si":0.07692307692307693},"proc":"CAST","hv":149.0,"g":"Co0.308 Fe0.308 Ni0.308 Si0.077","split":"train"},{"f":"Co1 Fe1 Ni1 Si0.5","frac":{"Co":0.2857142857142857,"Fe":0.2857142857142857,"Ni":0.2857142857142857,"Si":0.14285714285714285},"proc":"CAST","hv":287.0,"g":"Co0.286 Fe0.286 Ni0.286 Si0.143","split":"train"},{"f":"Co1 Fe1 Ni1 Si0.75","frac":{"Co":0.26666666666666666,"Fe":0.26666666666666666,"Ni":0.26666666666666666,"Si":0.2},"proc":"CAST","hv":570.0,"g":"Co0.267 Fe0.267 Ni0.267 Si0.200","split":"train"},{"f":"Al0.25 Co1 Cr1 Fe1 Ni1","frac":{"Al":0.058823529411764705,"Co":0.23529411764705882,"Cr":0.23529411764705882,"Fe":0.23529411764705882,"Ni":0.23529411764705882},"proc":"ANNEAL","hv":110.0,"g":"Al0.059 Co0.235 Cr0.235 Fe0.235 Ni0.235","split":"train"},{"f":"Al0.25 Co1 Cr1 Fe1 Ni1","frac":{"Al":0.058823529411764705,"Co":0.23529411764705882,"Cr":0.23529411764705882,"Fe":0.23529411764705882,"Ni":0.23529411764705882},"proc":"ANNEAL","hv":113.0,"g":"Al0.059 Co0.235 Cr0.235 Fe0.235 Ni0.235","split":"train"},{"f":"Al0.5 Co1 Cr1 Fe1 Ni1","frac":{"Al":0.1111111111111111,"Co":0.2222222222222222,"Cr":0.2222222222222222,"Fe":0.2222222222222222,"Ni":0.2222222222222222},"proc":"ANNEAL","hv":159.0,"g":"Al0.111 Co0.222 Cr0.222 Fe0.222 Ni0.222","split":"train"},{"f":"Al0.5 Co1 Cr1 Fe1 Ni1","frac":{"Al":0.1111111111111111,"Co":0.2222222222222222,"Cr":0.2222222222222222,"Fe":0.2222222222222222,"Ni":0.2222222222222222},"proc":"ANNEAL","hv":209.0,"g":"Al0.111 Co0.222 Cr0.222 Fe0.222 Ni0.222","split":"train"},{"f":"Al0.75 Co1 Cr1 Fe1 Ni1","frac":{"Al":0.15789473684210525,"Co":0.21052631578947367,"Cr":0.21052631578947367,"Fe":0.21052631578947367,"Ni":0.21052631578947367},"proc":"ANNEAL","hv":388.0,"g":"Al0.158 Co0.211 Cr0.211 Fe0.211 Ni0.211","split":"train"},{"f":"Al0.75 Co1 Cr1 Fe1 Ni1","frac":{"Al":0.15789473684210525,"Co":0.21052631578947367,"Cr":0.21052631578947367,"Fe":0.21052631578947367,"Ni":0.21052631578947367},"proc":"ANNEAL","hv":280.0,"g":"Al0.158 Co0.211 Cr0.211 Fe0.211 Ni0.211","split":"train"},{"f":"Al0.875 Co1 Cr1 Fe1 Ni1","frac":{"Al":0.1794871794871795,"Co":0.20512820512820512,"Cr":0.20512820512820512,"Fe":0.20512820512820512,"Ni":0.20512820512820512},"proc":"ANNEAL","hv":538.0,"g":"Al0.179 Co0.205 Cr0.205 Fe0.205 Ni0.205","split":"train"},{"f":"Al0.875 Co1 Cr1 Fe1 Ni1","frac":{"Al":0.1794871794871795,"Co":0.20512820512820512,"Cr":0.20512820512820512,"Fe":0.20512820512820512,"Ni":0.20512820512820512},"proc":"ANNEAL","hv":361.0,"g":"Al0.179 Co0.205 Cr0.205 Fe0.205 Ni0.205","split":"train"},{"f":"Al1 Co0.8 Cr0.8 Fe0.8 Ni0.8","frac":{"Al":0.23809523809523808,"Co":0.19047619047619047,"Cr":0.19047619047619047,"Fe":0.19047619047619047,"Ni":0.19047619047619047},"proc":"ANNEAL","hv":487.0,"g":"Al0.238 Co0.190 Cr0.190 Fe0.190 Ni0.190","split":"train"},{"f":"Al1 Co0.8 Cr0.8 Fe0.8 Ni0.8","frac":{"Al":0.23809523809523808,"Co":0.19047619047619047,"Cr":0.19047619047619047,"Fe":0.19047619047619047,"Ni":0.19047619047619047},"proc":"ANNEAL","hv":499.0,"g":"Al0.238 Co0.190 Cr0.190 Fe0.190 Ni0.190","split":"train"},{"f":"Al1 Co0.667 Cr0.667 Fe0.667 Ni0.667","frac":{"Al":0.27262813522355506,"Co":0.18184296619411122,"Cr":0.18184296619411122,"Fe":0.18184296619411122,"Ni":0.18184296619411122},"proc":"ANNEAL","hv":484.0,"g":"Al0.273 Co0.182 Cr0.182 Fe0.182 Ni0.182","split":"train"},{"f":"Al1 Co0.667 Cr0.667 Fe0.667 Ni0.667","frac":{"Al":0.27262813522355506,"Co":0.18184296619411122,"Cr":0.18184296619411122,"Fe":0.18184296619411122,"Ni":0.18184296619411122},"proc":"ANNEAL","hv":517.0,"g":"Al0.273 Co0.182 Cr0.182 Fe0.182 Ni0.182","split":"train"},{"f":"Al1 Co1 Cr1 Fe1 Ni1","frac":{"Al":0.2,"Co":0.2,"Cr":0.2,"Fe":0.2,"Ni":0.2},"proc":"ANNEAL","hv":484.0,"g":"Al0.200 Co0.200 Cr0.200 Fe0.200 Ni0.200","split":"train"},{"f":"Al1 Co1 Cr1 Fe1 Ni1","frac":{"Al":0.2,"Co":0.2,"Cr":0.2,"Fe":0.2,"Ni":0.2},"proc":"ANNEAL","hv":433.0,"g":"Al0.200 Co0.200 Cr0.200 Fe0.200 Ni0.200","split":"train"},{"f":"Al1 Co0.667 Cr0.667 Fe0.667 Mo0.333 Ni0.667","frac":{"Al":0.2499375156210947,"Co":0.16670832291927018,"Cr":0.16670832291927018,"Fe":0.16670832291927018,"Mo":0.08322919270182454,"Ni":0.16670832291927018},"proc":"CAST","hv":655.0,"g":"Al0.250 Co0.167 Cr0.167 Fe0.167 Mo0.083 Ni0.167","split":"train"},{"f":"Al1 Co0.5 Cr0.5 Fe0.5 Mo0.25 Ni0.5","frac":{"Al":0.3076923076923077,"Co":0.15384615384615385,"Cr":0.15384615384615385,"Fe":0.15384615384615385,"Mo":0.07692307692307693,"Ni":0.15384615384615385},"proc":"CAST","hv":605.0,"g":"Al0.308 Co0.154 Cr0.154 Fe0.154 Mo0.077 Ni0.154","split":"train"},{"f":"Al1 Co1 Cr1 Fe1 Mo0.5 Ni1","frac":{"Al":0.18181818181818182,"Co":0.18181818181818182,"Cr":0.18181818181818182,"Fe":0.18181818181818182,"Mo":0.09090909090909091,"Ni":0.18181818181818182},"proc":"CAST","hv":715.0,"g":"Al0.182 Co0.182 Cr0.182 Fe0.182 Mo0.091 Ni0.182","split":"train"},{"f":"Co1 Cr1 Fe1 Mo0.5 Ni1","frac":{"Co":0.2222222222222222,"Cr":0.2222222222222222,"Fe":0.2222222222222222,"Mo":0.1111111111111111,"Ni":0.2222222222222222},"proc":"CAST","hv":210.0,"g":"Co0.222 Cr0.222 Fe0.222 Mo0.111 Ni0.222","split":"train"},{"f":"Al0.133 Co1 Cr0.667 Fe0.667 Ni1 Ti0.667","frac":{"Al":0.03217223028543783,"Co":0.24189646831156264,"Cr":0.16134494436381228,"Fe":0.16134494436381228,"Ni":0.24189646831156264,"Ti":0.16134494436381228},"proc":"ANNEAL","hv":717.0,"g":"Al0.032 Co0.242 Cr0.161 Fe0.161 Ni0.242 Ti0.161","split":"train"},{"f":"Co1 Cr0.667 Fe0.667 Ni1 Ti0.333","frac":{"Co":0.2727024815925825,"Cr":0.18189255522225253,"Fe":0.18189255522225253,"Ni":0.2727024815925825,"Ti":0.09080992637032997},"proc":"ANNEAL","hv":509.0,"g":"Co0.273 Cr0.182 Fe0.182 Ni0.273 Ti0.091","split":"train"},{"f":"Al0.7 Co0.3 Cr1 Fe1 Ni1","frac":{"Al":0.175,"Co":0.075,"Cr":0.25,"Fe":0.25,"Ni":0.25},"proc":"POWDER","hv":624.0,"g":"Al0.175 Co0.075 Cr0.250 Fe0.250 Ni0.250","split":"train"},{"f":"Al1 Co0.667 Cr0.667 Fe0.667 Ni0.667","frac":{"Al":0.27262813522355506,"Co":0.18184296619411122,"Cr":0.18184296619411122,"Fe":0.18184296619411122,"Ni":0.18184296619411122},"proc":"CAST","hv":402.0,"g":"Al0.273 Co0.182 Cr0.182 Fe0.182 Ni0.182","split":"train"},{"f":"Al1 Co0.4 Cr0.4 Fe0.4 Ni0.4","frac":{"Al":0.3846153846153846,"Co":0.15384615384615385,"Cr":0.15384615384615385,"Fe":0.15384615384615385,"Ni":0.15384615384615385},"proc":"CAST","hv":487.0,"g":"Al0.385 Co0.154 Cr0.154 Fe0.154 Ni0.154","split":"train"},{"f":"Al1 Co0.333 Cr0.333 Fe0.333 Ni0.333","frac":{"Al":0.42881646655231564,"Co":0.14279588336192112,"Cr":0.14279588336192112,"Fe":0.14279588336192112,"Ni":0.14279588336192112},"proc":"CAST","hv":506.0,"g":"Al0.429 Co0.143 Cr0.143 Fe0.143 Ni0.143","split":"train"},{"f":"Al1 Co1 Cr1 Fe1 Ni1","frac":{"Al":0.2,"Co":0.2,"Cr":0.2,"Fe":0.2,"Ni":0.2},"proc":"CAST","hv":395.0,"g":"Al0.200 Co0.200 Cr0.200 Fe0.200 Ni0.200","split":"train"},{"f":"Al1 Cr1 Cu1 Fe1 Ni1","frac":{"Al":0.2,"Cr":0.2,"Cu":0.2,"Fe":0.2,"Ni":0.2},"proc":"CAST","hv":342.0,"g":"Al0.200 Cr0.200 Cu0.200 Fe0.200 Ni0.200","split":"train"},{"f":"Co1 Cr1 Cu1 Fe1 Ni1","frac":{"Co":0.2,"Cr":0.2,"Cu":0.2,"Fe":0.2,"Ni":0.2},"proc":"CAST","hv":286.0,"g":"Co0.200 Cr0.200 Cu0.200 Fe0.200 Ni0.200","split":"train"},{"f":"Cr1 Cu1 Fe1 Mn1 Ni1","frac":{"Cr":0.2,"Cu":0.2,"Fe":0.2,"Mn":0.2,"Ni":0.2},"proc":"CAST","hv":296.0,"g":"Cr0.200 Cu0.200 Fe0.200 Mn0.200 Ni0.200","split":"train"},{"f":"Cr1 Cu1 Fe1 Mo1 Ni1","frac":{"Cr":0.2,"Cu":0.2,"Fe":0.2,"Mo":0.2,"Ni":0.2},"proc":"CAST","hv":263.0,"g":"Cr0.200 Cu0.200 Fe0.200 Mo0.200 Ni0.200","split":"train"},{"f":"Al1 Co1 Cr1 Fe1 Nb0.1 Ni1","frac":{"Al":0.19607843137254904,"Co":0.19607843137254904,"Cr":0.19607843137254904,"Fe":0.19607843137254904,"Nb":0.019607843137254905,"Ni":0.19607843137254904},"proc":"CAST","hv":569.0,"g":"Al0.196 Co0.196 Cr0.196 Fe0.196 Nb0.020 Ni0.196","split":"train"},{"f":"Al1 Co1 Cr1 Fe1 Nb0.5 Ni1","frac":{"Al":0.18181818181818182,"Co":0.18181818181818182,"Cr":0.18181818181818182,"Fe":0.18181818181818182,"Nb":0.09090909090909091,"Ni":0.18181818181818182},"proc":"CAST","hv":747.0,"g":"Al0.182 Co0.182 Cr0.182 Fe0.182 Nb0.091 Ni0.182","split":"train"},{"f":"Al1 Co1 Cr1 Fe1 Ni1","frac":{"Al":0.2,"Co":0.2,"Cr":0.2,"Fe":0.2,"Ni":0.2},"proc":"CAST","hv":520.0,"g":"Al0.200 Co0.200 Cr0.200 Fe0.200 Ni0.200","split":"train"},{"f":"Al1 Co0.5 Cr1 Fe1 Mo0.5 Ni1","frac":{"Al":0.2,"Co":0.1,"Cr":0.2,"Fe":0.2,"Mo":0.1,"Ni":0.2},"proc":"CAST","hv":801.0,"g":"Al0.200 Co0.100 Cr0.200 Fe0.200 Mo0.100 Ni0.200","split":"train"},{"f":"Al0.667 Co1 Cr0.667 Fe0.667 Mo0.333 Ni0.667","frac":{"Al":0.16670832291927018,"Co":0.2499375156210947,"Cr":0.16670832291927018,"Fe":0.16670832291927018,"Mo":0.08322919270182454,"Ni":0.16670832291927018},"proc":"CAST","hv":741.0,"g":"Al0.167 Co0.250 Cr0.167 Fe0.167 Mo0.083 Ni0.167","split":"train"},{"f":"Al0.5 Co1 Cr0.5 Fe0.5 Mo0.25 Ni0.5","frac":{"Al":0.15384615384615385,"Co":0.3076923076923077,"Cr":0.15384615384615385,"Fe":0.15384615384615385,"Mo":0.07692307692307693,"Ni":0.15384615384615385},"proc":"CAST","hv":586.0,"g":"Al0.154 Co0.308 Cr0.154 Fe0.154 Mo0.077 Ni0.154","split":"train"},{"f":"Al1 Co1 Cr1 Fe1 Mo0.5 Ni1","frac":{"Al":0.18181818181818182,"Co":0.18181818181818182,"Cr":0.18181818181818182,"Fe":0.18181818181818182,"Mo":0.09090909090909091,"Ni":0.18181818181818182},"proc":"CAST","hv":796.0,"g":"Al0.182 Co0.182 Cr0.182 Fe0.182 Mo0.091 Ni0.182","split":"train"},{"f":"Al1 Co1 Cr1 Fe1 Mo0.5 Ni1","frac":{"Al":0.18181818181818182,"Co":0.18181818181818182,"Cr":0.18181818181818182,"Fe":0.18181818181818182,"Mo":0.09090909090909091,"Ni":0.18181818181818182},"proc":"CAST","hv":755.0,"g":"Al0.182 Co0.182 Cr0.182 Fe0.182 Mo0.091 Ni0.182","split":"train"},{"f":"Al1 Co1 Cr1 Fe0.6 Mo0.5 Ni1","frac":{"Al":0.19607843137254904,"Co":0.19607843137254904,"Cr":0.19607843137254904,"Fe":0.11764705882352941,"Mo":0.09803921568627452,"Ni":0.19607843137254904},"proc":"CAST","hv":754.0,"g":"Al0.196 Co0.196 Cr0.196 Fe0.118 Mo0.098 Ni0.196","split":"train"},{"f":"Al1 Co1 Cr1 Fe1 Mo0.5","frac":{"Al":0.2222222222222222,"Co":0.2222222222222222,"Cr":0.2222222222222222,"Fe":0.2222222222222222,"Mo":0.1111111111111111},"proc":"CAST","hv":857.0,"g":"Al0.222 Co0.222 Cr0.222 Fe0.222 Mo0.111","split":"train"},{"f":"Al1 Co1 Cr1 Fe1 Mo0.5 Ni1","frac":{"Al":0.18181818181818182,"Co":0.18181818181818182,"Cr":0.18181818181818182,"Fe":0.18181818181818182,"Mo":0.09090909090909091,"Ni":0.18181818181818182},"proc":"CAST","hv":730.0,"g":"Al0.182 Co0.182 Cr0.182 Fe0.182 Mo0.091 Ni0.182","split":"train"},{"f":"Al1 Co1 Cr1 Fe1 Mo0.5 Ni0.5","frac":{"Al":0.2,"Co":0.2,"Cr":0.2,"Fe":0.2,"Mo":0.1,"Ni":0.1},"proc":"CAST","hv":708.0,"g":"Al0.200 Co0.200 Cr0.200 Fe0.200 Mo0.100 Ni0.100","split":"train"},{"f":"Al0.667 Co0.667 Cr0.667 Fe0.667 Mo0.333 Ni1","frac":{"Al":0.16670832291927018,"Co":0.16670832291927018,"Cr":0.16670832291927018,"Fe":0.16670832291927018,"Mo":0.08322919270182454,"Ni":0.2499375156210947},"proc":"CAST","hv":586.0,"g":"Al0.167 Co0.167 Cr0.167 Fe0.167 Mo0.083 Ni0.250","split":"train"},{"f":"Al0.5 Co0.5 Cr0.5 Fe0.5 Mo0.25 Ni1","frac":{"Al":0.15384615384615385,"Co":0.15384615384615385,"Cr":0.15384615384615385,"Fe":0.15384615384615385,"Mo":0.07692307692307693,"Ni":0.3076923076923077},"proc":"CAST","hv":395.0,"g":"Al0.154 Co0.154 Cr0.154 Fe0.154 Mo0.077 Ni0.308","split":"train"},{"f":"Al1 Co1 Cr1 Fe1 Ni1 Ti1 V1 Zr1","frac":{"Al":0.125,"Co":0.125,"Cr":0.125,"Fe":0.125,"Ni":0.125,"Ti":0.125,"V":0.125,"Zr":0.125},"proc":"CAST","hv":780.0,"g":"Al0.125 Co0.125 Cr0.125 Fe0.125 Ni0.125 Ti0.125 V0.125 Zr0.125","split":"train"},{"f":"Al1 Co1 Fe1 Ni1 Ti1 V1 Zr1","frac":{"Al":0.14285714285714285,"Co":0.14285714285714285,"Fe":0.14285714285714285,"Ni":0.14285714285714285,"Ti":0.14285714285714285,"V":0.14285714285714285,"Zr":0.14285714285714285},"proc":"CAST","hv":790.0,"g":"Al0.143 Co0.143 Fe0.143 Ni0.143 Ti0.143 V0.143 Zr0.143","split":"train"},{"f":"Al1 Fe1 Ni1 Ti1 V1 Zr1","frac":{"Al":0.16666666666666666,"Fe":0.16666666666666666,"Ni":0.16666666666666666,"Ti":0.16666666666666666,"V":0.16666666666666666,"Zr":0.16666666666666666},"proc":"CAST","hv":800.0,"g":"Al0.167 Fe0.167 Ni0.167 Ti0.167 V0.167 Zr0.167","split":"train"},{"f":"Co1 Cu1 Fe1 Ni1 Ti1 V1 Zr1","frac":{"Co":0.14285714285714285,"Cu":0.14285714285714285,"Fe":0.14285714285714285,"Ni":0.14285714285714285,"Ti":0.14285714285714285,"V":0.14285714285714285,"Zr":0.14285714285714285},"proc":"CAST","hv":630.0,"g":"Co0.143 Cu0.143 Fe0.143 Ni0.143 Ti0.143 V0.143 Zr0.143","split":"train"},{"f":"Co1 Fe1 Mo1 Ni1 Ti1 V1 Zr1","frac":{"Co":0.14285714285714285,"Fe":0.14285714285714285,"Mo":0.14285714285714285,"Ni":0.14285714285714285,"Ti":0.14285714285714285,"V":0.14285714285714285,"Zr":0.14285714285714285},"proc":"CAST","hv":790.0,"g":"Co0.143 Fe0.143 Mo0.143 Ni0.143 Ti0.143 V0.143 Zr0.143","split":"train"},{"f":"Cu1 Fe1 Ni1 Ti1 V1 Zr1","frac":{"Cu":0.16666666666666666,"Fe":0.16666666666666666,"Ni":0.16666666666666666,"Ti":0.16666666666666666,"V":0.16666666666666666,"Zr":0.16666666666666666},"proc":"CAST","hv":590.0,"g":"Cu0.167 Fe0.167 Ni0.167 Ti0.167 V0.167 Zr0.167","split":"train"},{"f":"Fe1 Mo1 Ni1 Ti1 V1 Zr1","frac":{"Fe":0.16666666666666666,"Mo":0.16666666666666666,"Ni":0.16666666666666666,"Ti":0.16666666666666666,"V":0.16666666666666666,"Zr":0.16666666666666666},"proc":"CAST","hv":740.0,"g":"Fe0.167 Mo0.167 Ni0.167 Ti0.167 V0.167 Zr0.167","split":"train"},{"f":"Al0.1 Co1 Cr1 Fe1 Mn1 Ni1","frac":{"Al":0.019607843137254905,"Co":0.19607843137254904,"Cr":0.19607843137254904,"Fe":0.19607843137254904,"Mn":0.19607843137254904,"Ni":0.19607843137254904},"proc":"CAST","hv":180.0,"g":"Al0.020 Co0.196 Cr0.196 Fe0.196 Mn0.196 Ni0.196","split":"train"},{"f":"Al0.38 Co1 Cr1 Fe1 Mn1 Ni1","frac":{"Al":0.07063197026022305,"Co":0.1858736059479554,"Cr":0.1858736059479554,"Fe":0.1858736059479554,"Mn":0.1858736059479554,"Ni":0.1858736059479554},"proc":"CAST","hv":182.0,"g":"Al0.071 Co0.186 Cr0.186 Fe0.186 Mn0.186 Ni0.186","split":"train"},{"f":"Al0.43 Co1 Cr1 Fe1 Mn1 Ni1","frac":{"Al":0.07918968692449356,"Co":0.1841620626151013,"Cr":0.1841620626151013,"Fe":0.1841620626151013,"Mn":0.1841620626151013,"Ni":0.1841620626151013},"proc":"CAST","hv":183.0,"g":"Al0.079 Co0.184 Cr0.184 Fe0.184 Mn0.184 Ni0.184","split":"train"},{"f":"Al0.49 Co1 Cr1 Fe1 Mn1 Ni1","frac":{"Al":0.08925318761384335,"Co":0.18214936247723132,"Cr":0.18214936247723132,"Fe":0.18214936247723132,"Mn":0.18214936247723132,"Ni":0.18214936247723132},"proc":"CAST","hv":220.0,"g":"Al0.089 Co0.182 Cr0.182 Fe0.182 Mn0.182 Ni0.182","split":"train"},{"f":"Al0.56 Co1 Cr1 Fe1 Mn1 Ni1","frac":{"Al":0.10071942446043165,"Co":0.17985611510791366,"Cr":0.17985611510791366,"Fe":0.17985611510791366,"Mn":0.17985611510791366,"Ni":0.17985611510791366},"proc":"CAST","hv":278.0,"g":"Al0.101 Co0.180 Cr0.180 Fe0.180 Mn0.180 Ni0.180","split":"train"},{"f":"Al0.62 Co1 Cr1 Fe1 Mn1 Ni1","frac":{"Al":0.11032028469750889,"Co":0.17793594306049823,"Cr":0.17793594306049823,"Fe":0.17793594306049823,"Mn":0.17793594306049823,"Ni":0.17793594306049823},"proc":"CAST","hv":405.0,"g":"Al0.110 Co0.178 Cr0.178 Fe0.178 Mn0.178 Ni0.178","split":"train"},{"f":"Al0.68 Co1 Cr1 Fe1 Mn1 Ni1","frac":{"Al":0.11971830985915495,"Co":0.17605633802816903,"Cr":0.17605633802816903,"Fe":0.17605633802816903,"Mn":0.17605633802816903,"Ni":0.17605633802816903},"proc":"CAST","hv":486.0,"g":"Al0.120 Co0.176 Cr0.176 Fe0.176 Mn0.176 Ni0.176","split":"train"},{"f":"Al0.75 Co1 Cr1 Fe1 Mn1 Ni1","frac":{"Al":0.13043478260869565,"Co":0.17391304347826086,"Cr":0.17391304347826086,"Fe":0.17391304347826086,"Mn":0.17391304347826086,"Ni":0.17391304347826086},"proc":"CAST","hv":530.0,"g":"Al0.130 Co0.174 Cr0.174 Fe0.174 Mn0.174 Ni0.174","split":"train"},{"f":"Al0.95 Co1 Cr1 Fe1 Mn1 Ni1","frac":{"Al":0.15966386554621848,"Co":0.1680672268907563,"Cr":0.1680672268907563,"Fe":0.1680672268907563,"Mn":0.1680672268907563,"Ni":0.1680672268907563},"proc":"CAST","hv":535.0,"g":"Al0.160 Co0.168 Cr0.168 Fe0.168 Mn0.168 Ni0.168","split":"train"},{"f":"Al1 Co0.8 Cr0.8 Fe0.8 Mn0.8 Ni0.8","frac":{"Al":0.2,"Co":0.16,"Cr":0.16,"Fe":0.16,"Mn":0.16,"Ni":0.16},"proc":"CAST","hv":539.0,"g":"Al0.200 Co0.160 Cr0.160 Fe0.160 Mn0.160 Ni0.160","split":"train"},{"f":"Co1 Cr1 Fe1 Mn1 Ni1","frac":{"Co":0.2,"Cr":0.2,"Fe":0.2,"Mn":0.2,"Ni":0.2},"proc":"CAST","hv":176.0,"g":"Co0.200 Cr0.200 Fe0.200 Mn0.200 Ni0.200","split":"train"},{"f":"Co1 Cr1 Fe1 Mn1 Ni1","frac":{"Co":0.2,"Cr":0.2,"Fe":0.2,"Mn":0.2,"Ni":0.2},"proc":"CAST","hv":144.0,"g":"Co0.200 Cr0.200 Fe0.200 Mn0.200 Ni0.200","split":"train"},{"f":"Co1 Cr1 Fe1 Mn1 Ni1","frac":{"Co":0.2,"Cr":0.2,"Fe":0.2,"Mn":0.2,"Ni":0.2},"proc":"ANNEAL","hv":135.0,"g":"Co0.200 Cr0.200 Fe0.200 Mn0.200 Ni0.200","split":"train"},{"f":"Co1 Cr1 Fe1 Mn1 Ni1 V0.75","frac":{"Co":0.17391304347826086,"Cr":0.17391304347826086,"Fe":0.17391304347826086,"Mn":0.17391304347826086,"Ni":0.17391304347826086,"V":0.13043478260869565},"proc":"ANNEAL","hv":380.0,"g":"Co0.174 Cr0.174 Fe0.174 Mn0.174 Ni0.174 V0.130","split":"train"},{"f":"Co1 Cr1 Fe1 Mn1 Ni1 V0.75","frac":{"Co":0.17391304347826086,"Cr":0.17391304347826086,"Fe":0.17391304347826086,"Mn":0.17391304347826086,"Ni":0.17391304347826086,"V":0.13043478260869565},"proc":"CAST","hv":342.0,"g":"Co0.174 Cr0.174 Fe0.174 Mn0.174 Ni0.174 V0.130","split":"train"},{"f":"Co1 Cr1 Fe1 Mn1 Ni1 V1","frac":{"Co":0.16666666666666666,"Cr":0.16666666666666666,"Fe":0.16666666666666666,"Mn":0.16666666666666666,"Ni":0.16666666666666666,"V":0.16666666666666666},"proc":"ANNEAL","hv":636.0,"g":"Co0.167 Cr0.167 Fe0.167 Mn0.167 Ni0.167 V0.167","split":"train"},{"f":"Co1 Cr1 Fe1 Mn1 Ni1 V1","frac":{"Co":0.16666666666666666,"Cr":0.16666666666666666,"Fe":0.16666666666666666,"Mn":0.16666666666666666,"Ni":0.16666666666666666,"V":0.16666666666666666},"proc":"CAST","hv":650.0,"g":"Co0.167 Cr0.167 Fe0.167 Mn0.167 Ni0.167 V0.167","split":"train"},{"f":"Al0.333 Cr0.667 Fe1 Mn0.667 Ni0.333","frac":{"Al":0.111,"Cr":0.22233333333333336,"Fe":0.3333333333333333,"Mn":0.22233333333333336,"Ni":0.111},"proc":"CAST","hv":396.0,"g":"Al0.111 Cr0.222 Fe0.333 Mn0.222 Ni0.111","split":"train"},{"f":"Al1 Cr1 Fe1 Ni1","frac":{"Al":0.25,"Cr":0.25,"Fe":0.25,"Ni":0.25},"proc":"CAST","hv":472.0,"g":"Al0.250 Cr0.250 Fe0.250 Ni0.250","split":"train"},{"f":"Al1 Cr1 Fe1 Mo1 Ni1","frac":{"Al":0.2,"Cr":0.2,"Fe":0.2,"Mo":0.2,"Ni":0.2},"proc":"CAST","hv":905.0,"g":"Al0.200 Cr0.200 Fe0.200 Mo0.200 Ni0.200","split":"train"},{"f":"Al1 Cr1 Fe1 Mo0.2 Ni1","frac":{"Al":0.23809523809523808,"Cr":0.23809523809523808,"Fe":0.23809523809523808,"Mo":0.047619047619047616,"Ni":0.23809523809523808},"proc":"CAST","hv":549.0,"g":"Al0.238 Cr0.238 Fe0.238 Mo0.048 Ni0.238","split":"train"},{"f":"Al1 Cr1 Fe1 Mo0.5 Ni1","frac":{"Al":0.2222222222222222,"Cr":0.2222222222222222,"Fe":0.2222222222222222,"Mo":0.1111111111111111,"Ni":0.2222222222222222},"proc":"CAST","hv":622.0,"g":"Al0.222 Cr0.222 Fe0.222 Mo0.111 Ni0.222","split":"train"},{"f":"Al1 Cr1 Fe1 Mo0.8 Ni1","frac":{"Al":0.20833333333333334,"Cr":0.20833333333333334,"Fe":0.20833333333333334,"Mo":0.16666666666666669,"Ni":0.20833333333333334},"proc":"CAST","hv":854.0,"g":"Al0.208 Cr0.208 Fe0.208 Mo0.167 Ni0.208","split":"train"},{"f":"Al0.3 Co1 Cr1 Cu1 Fe1","frac":{"Al":0.06976744186046512,"Co":0.23255813953488372,"Cr":0.23255813953488372,"Cu":0.23255813953488372,"Fe":0.23255813953488372},"proc":"UNKNOWN","hv":180.0,"g":"Al0.070 Co0.233 Cr0.233 Cu0.233 Fe0.233","split":"train"},{"f":"Al0.5 Co1 Cr1 Cu1 Fe1","frac":{"Al":0.1111111111111111,"Co":0.2222222222222222,"Cr":0.2222222222222222,"Cu":0.2222222222222222,"Fe":0.2222222222222222},"proc":"UNKNOWN","hv":207.0,"g":"Al0.111 Co0.222 Cr0.222 Cu0.222 Fe0.222","split":"train"},{"f":"Al0.8 Co1 Cr1 Cu1 Fe1","frac":{"Al":0.16666666666666669,"Co":0.20833333333333334,"Cr":0.20833333333333334,"Cu":0.20833333333333334,"Fe":0.20833333333333334},"proc":"UNKNOWN","hv":271.0,"g":"Al0.167 Co0.208 Cr0.208 Cu0.208 Fe0.208","split":"train"},{"f":"Al1 Co0.769 Cr0.769 Cu0.769 Fe0.769","frac":{"Al":0.2453385672227674,"Co":0.18866535819430813,"Cr":0.18866535819430813,"Cu":0.18866535819430813,"Fe":0.18866535819430813},"proc":"UNKNOWN","hv":476.0,"g":"Al0.245 Co0.189 Cr0.189 Cu0.189 Fe0.189","split":"train"},{"f":"Al1 Co0.667 Cr0.667 Cu0.667 Fe0.667","frac":{"Al":0.27262813522355506,"Co":0.18184296619411122,"Cr":0.18184296619411122,"Cu":0.18184296619411122,"Fe":0.18184296619411122},"proc":"UNKNOWN","hv":510.0,"g":"Al0.273 Co0.182 Cr0.182 Cu0.182 Fe0.182","split":"train"},{"f":"Al1 Co0.556 Cr0.556 Cu0.556 Fe0.556","frac":{"Al":0.31017369727047145,"Co":0.17245657568238215,"Cr":0.17245657568238215,"Cu":0.17245657568238215,"Fe":0.17245657568238215},"proc":"UNKNOWN","hv":557.0,"g":"Al0.310 Co0.172 Cr0.172 Cu0.172 Fe0.172","split":"train"},{"f":"Al1 Co0.5 Cr0.5 Cu0.5 Fe0.5","frac":{"Al":0.3333333333333333,"Co":0.16666666666666666,"Cr":0.16666666666666666,"Cu":0.16666666666666666,"Fe":0.16666666666666666},"proc":"UNKNOWN","hv":567.0,"g":"Al0.333 Co0.167 Cr0.167 Cu0.167 Fe0.167","split":"train"},{"f":"Al1 Co0.435 Cr0.435 Cu0.435 Fe0.435","frac":{"Al":0.36496350364963503,"Co":0.15875912408759124,"Cr":0.15875912408759124,"Cu":0.15875912408759124,"Fe":0.15875912408759124},"proc":"UNKNOWN","hv":603.0,"g":"Al0.365 Co0.159 Cr0.159 Cu0.159 Fe0.159","split":"train"},{"f":"Al1 Co0.4 Cr0.4 Cu0.4 Fe0.4","frac":{"Al":0.3846153846153846,"Co":0.15384615384615385,"Cr":0.15384615384615385,"Cu":0.15384615384615385,"Fe":0.15384615384615385},"proc":"UNKNOWN","hv":624.0,"g":"Al0.385 Co0.154 Cr0.154 Cu0.154 Fe0.154","split":"train"},{"f":"Al1 Co0.357 Cr0.357 Cu0.357 Fe0.357","frac":{"Al":0.41186161449752884,"Co":0.14703459637561778,"Cr":0.14703459637561778,"Cu":0.14703459637561778,"Fe":0.14703459637561778},"proc":"UNKNOWN","hv":657.0,"g":"Al0.412 Co0.147 Cr0.147 Cu0.147 Fe0.147","split":"train"},{"f":"Al1 Co0.333 Cr0.333 Cu0.333 Fe0.333","frac":{"Al":0.42881646655231564,"Co":0.14279588336192112,"Cr":0.14279588336192112,"Cu":0.14279588336192112,"Fe":0.14279588336192112},"proc":"UNKNOWN","hv":644.0,"g":"Al0.429 Co0.143 Cr0.143 Cu0.143 Fe0.143","split":"train"},{"f":"Al1 Co1 Cr1 Cu1 Fe1","frac":{"Al":0.2,"Co":0.2,"Cr":0.2,"Cu":0.2,"Fe":0.2},"proc":"UNKNOWN","hv":407.0,"g":"Al0.200 Co0.200 Cr0.200 Cu0.200 Fe0.200","split":"train"},{"f":"Co1 Cr1 Cu1 Fe1","frac":{"Co":0.25,"Cr":0.25,"Cu":0.25,"Fe":0.25},"proc":"UNKNOWN","hv":134.0,"g":"Co0.250 Cr0.250 Cu0.250 Fe0.250","split":"train"},{"f":"Co1 Cr1 Cu0.5 Fe1 Ni1","frac":{"Co":0.2222222222222222,"Cr":0.2222222222222222,"Cu":0.1111111111111111,"Fe":0.2222222222222222,"Ni":0.2222222222222222},"proc":"CAST","hv":172.0,"g":"Co0.222 Cr0.222 Cu0.111 Fe0.222 Ni0.222","split":"train"},{"f":"Al0.5 B1 Co1 Cr1 Cu1 Fe1 Ni1","frac":{"Al":0.07692307692307693,"B":0.15384615384615385,"Co":0.15384615384615385,"Cr":0.15384615384615385,"Cu":0.15384615384615385,"Fe":0.15384615384615385,"Ni":0.15384615384615385},"proc":"CAST","hv":736.0,"g":"Al0.077 B0.154 Co0.154 Cr0.154 Cu0.154 Fe0.154 Ni0.154","split":"train"},{"f":"Al0.5 Co1 Cr1 Cu1 Fe1 Ni1","frac":{"Al":0.09090909090909091,"Co":0.18181818181818182,"Cr":0.18181818181818182,"Cu":0.18181818181818182,"Fe":0.18181818181818182,"Ni":0.18181818181818182},"proc":"CAST","hv":300.0,"g":"Al0.091 Co0.182 Cr0.182 Cu0.182 Fe0.182 Ni0.182","split":"train"},{"f":"Al0.5 Co1 Cr1 Cu1 Fe1 Ni1","frac":{"Al":0.09090909090909091,"Co":0.18181818181818182,"Cr":0.18181818181818182,"Cu":0.18181818181818182,"Fe":0.18181818181818182,"Ni":0.18181818181818182},"proc":"CAST","hv":225.0,"g":"Al0.091 Co0.182 Cr0.182 Cu0.182 Fe0.182 Ni0.182","split":"train"},{"f":"Al0.5 Co1 Cr1 Cu1 Fe1 Ni1 Ti1","frac":{"Al":0.07692307692307693,"Co":0.15384615384615385,"Cr":0.15384615384615385,"Cu":0.15384615384615385,"Fe":0.15384615384615385,"Ni":0.15384615384615385,"Ti":0.15384615384615385},"proc":"CAST","hv":636.0,"g":"Al0.077 Co0.154 Cr0.154 Cu0.154 Fe0.154 Ni0.154 Ti0.154","split":"train"},{"f":"Al0.5 Co1 Cr1 Cu1 Fe1 Ni1 Ti0.2","frac":{"Al":0.08771929824561403,"Co":0.17543859649122806,"Cr":0.17543859649122806,"Cu":0.17543859649122806,"Fe":0.17543859649122806,"Ni":0.17543859649122806,"Ti":0.03508771929824561},"proc":"CAST","hv":272.0,"g":"Al0.088 Co0.175 Cr0.175 Cu0.175 Fe0.175 Ni0.175 Ti0.035","split":"train"},{"f":"Al0.5 Co1 Cr1 Cu1 Fe1 Ni1 Ti0.6","frac":{"Al":0.0819672131147541,"Co":0.1639344262295082,"Cr":0.1639344262295082,"Cu":0.1639344262295082,"Fe":0.1639344262295082,"Ni":0.1639344262295082,"Ti":0.09836065573770492},"proc":"CAST","hv":458.0,"g":"Al0.082 Co0.164 Cr0.164 Cu0.164 Fe0.164 Ni0.164 Ti0.098","split":"train"},{"f":"Al0.417 Co0.833 Cr0.833 Cu0.833 Fe0.833 Ni0.833 Ti1","frac":{"Al":0.07470440702257256,"Co":0.14922966678609817,"Cr":0.14922966678609817,"Cu":0.14922966678609817,"Fe":0.14922966678609817,"Ni":0.14922966678609817,"Ti":0.1791472590469366},"proc":"CAST","hv":646.0,"g":"Al0.075 Co0.149 Cr0.149 Cu0.149 Fe0.149 Ni0.149 Ti0.179","split":"train"},{"f":"Al0.357 Co0.714 Cr0.714 Cu0.714 Fe0.714 Ni0.714 Ti1","frac":{"Al":0.07245788512279278,"Co":0.14491577024558555,"Cr":0.14491577024558555,"Cu":0.14491577024558555,"Fe":0.14491577024558555,"Ni":0.14491577024558555,"Ti":0.2029632636492795},"proc":"CAST","hv":664.0,"g":"Al0.072 Co0.145 Cr0.145 Cu0.145 Fe0.145 Ni0.145 Ti0.203","split":"train"},{"f":"Al0.312 Co0.625 Cr0.625 Cu0.625 Fe0.625 Ni0.625 Ti1","frac":{"Al":0.07031778228532792,"Co":0.1408609420779806,"Cr":0.1408609420779806,"Cu":0.1408609420779806,"Fe":0.1408609420779806,"Ni":0.1408609420779806,"Ti":0.22537750732476897},"proc":"CAST","hv":657.0,"g":"Al0.070 Co0.141 Cr0.141 Cu0.141 Fe0.141 Ni0.141 Ti0.225","split":"train"},{"f":"Al0.278 Co0.556 Cr0.556 Cu0.556 Fe0.556 Ni0.556 Ti1","frac":{"Al":0.06850665352390341,"Co":0.13701330704780681,"Cr":0.13701330704780681,"Cu":0.13701330704780681,"Fe":0.13701330704780681,"Ni":0.13701330704780681,"Ti":0.24642681123706262},"proc":"CAST","hv":667.0,"g":"Al0.069 Co0.137 Cr0.137 Cu0.137 Fe0.137 Ni0.137 Ti0.246","split":"train"},{"f":"Al0.25 Co0.5 Cr0.5 Cu0.5 Fe0.5 Ni0.5 Ti1","frac":{"Al":0.06666666666666667,"Co":0.13333333333333333,"Cr":0.13333333333333333,"Cu":0.13333333333333333,"Fe":0.13333333333333333,"Ni":0.13333333333333333,"Ti":0.26666666666666666},"proc":"CAST","hv":696.0,"g":"Al0.067 Co0.133 Cr0.133 Cu0.133 Fe0.133 Ni0.133 Ti0.267","split":"train"},{"f":"Al0.5 Co1 Cr1 Cu1 Fe1 Ni1","frac":{"Al":0.09090909090909091,"Co":0.18181818181818182,"Cr":0.18181818181818182,"Cu":0.18181818181818182,"Fe":0.18181818181818182,"Ni":0.18181818181818182},"proc":"CAST","hv":215.0,"g":"Al0.091 Co0.182 Cr0.182 Cu0.182 Fe0.182 Ni0.182","split":"train"},{"f":"Al0.5 Co1 Cr1 Cu1 Fe1 Ni1 V0.2","frac":{"Al":0.08771929824561403,"Co":0.17543859649122806,"Cr":0.17543859649122806,"Cu":0.17543859649122806,"Fe":0.17543859649122806,"Ni":0.17543859649122806,"V":0.03508771929824561},"proc":"CAST","hv":204.0,"g":"Al0.088 Co0.175 Cr0.175 Cu0.175 Fe0.175 Ni0.175 V0.035","split":"train"},{"f":"Al0.5 Co1 Cr1 Cu1 Fe1 Ni1 V0.4","frac":{"Al":0.0847457627118644,"Co":0.1694915254237288,"Cr":0.1694915254237288,"Cu":0.1694915254237288,"Fe":0.1694915254237288,"Ni":0.1694915254237288,"V":0.06779661016949153},"proc":"CAST","hv":231.0,"g":"Al0.085 Co0.169 Cr0.169 Cu0.169 Fe0.169 Ni0.169 V0.068","split":"train"},{"f":"Al0.5 Co1 Cr1 Cu1 Fe1 Ni1 V0.6","frac":{"Al":0.0819672131147541,"Co":0.1639344262295082,"Cr":0.1639344262295082,"Cu":0.1639344262295082,"Fe":0.1639344262295082,"Ni":0.1639344262295082,"V":0.09836065573770492},"proc":"CAST","hv":328.0,"g":"Al0.082 Co0.164 Cr0.164 Cu0.164 Fe0.164 Ni0.164 V0.098","split":"train"},{"f":"Al0.5 Co1 Cr1 Cu1 Fe1 Ni1 V0.8","frac":{"Al":0.07936507936507936,"Co":0.15873015873015872,"Cr":0.15873015873015872,"Cu":0.15873015873015872,"Fe":0.15873015873015872,"Ni":0.15873015873015872,"V":0.126984126984127},"proc":"CAST","hv":447.0,"g":"Al0.079 Co0.159 Cr0.159 Cu0.159 Fe0.159 Ni0.159 V0.127","split":"train"},{"f":"Al0.417 Co0.833 Cr0.833 Cu0.833 Fe0.833 Ni0.833 V1","frac":{"Al":0.07470440702257256,"Co":0.14922966678609817,"Cr":0.14922966678609817,"Cu":0.14922966678609817,"Fe":0.14922966678609817,"Ni":0.14922966678609817,"V":0.1791472590469366},"proc":"CAST","hv":579.0,"g":"Al0.075 Co0.149 Cr0.149 Cu0.149 Fe0.149 Ni0.149 V0.179","split":"train"},{"f":"Al0.312 Co0.625 Cr0.625 Cu0.625 Fe0.625 Ni0.625 V1","frac":{"Al":0.07031778228532792,"Co":0.1408609420779806,"Cr":0.1408609420779806,"Cu":0.1408609420779806,"Fe":0.1408609420779806,"Ni":0.1408609420779806,"V":0.22537750732476897},"proc":"CAST","hv":594.0,"g":"Al0.070 Co0.141 Cr0.141 Cu0.141 Fe0.141 Ni0.141 V0.225","split":"train"},{"f":"Al0.278 Co0.556 Cr0.556 Cu0.556 Fe0.556 Ni0.556 V1","frac":{"Al":0.06850665352390341,"Co":0.13701330704780681,"Cr":0.13701330704780681,"Cu":0.13701330704780681,"Fe":0.13701330704780681,"Ni":0.13701330704780681,"V":0.24642681123706262},"proc":"CAST","hv":597.0,"g":"Al0.069 Co0.137 Cr0.137 Cu0.137 Fe0.137 Ni0.137 V0.246","split":"train"},{"f":"Al0.25 Co0.5 Cr0.5 Cu0.5 Fe0.5 Ni0.5 V1","frac":{"Al":0.06666666666666667,"Co":0.13333333333333333,"Cr":0.13333333333333333,"Cu":0.13333333333333333,"Fe":0.13333333333333333,"Ni":0.13333333333333333,"V":0.26666666666666666},"proc":"CAST","hv":587.0,"g":"Al0.067 Co0.133 Cr0.133 Cu0.133 Fe0.133 Ni0.133 V0.267","split":"train"},{"f":"Al1 Co1 Cr1 Cu1 Fe1 Ni1","frac":{"Al":0.16666666666666666,"Co":0.16666666666666666,"Cr":0.16666666666666666,"Cu":0.16666666666666666,"Fe":0.16666666666666666,"Ni":0.16666666666666666},"proc":"CAST","hv":472.0,"g":"Al0.167 Co0.167 Cr0.167 Cu0.167 Fe0.167 Ni0.167","split":"train"},{"f":"Al1 Co1 Cu1 Fe1 Nd1 Ni1","frac":{"Al":0.16666666666666666,"Co":0.16666666666666666,"Cu":0.16666666666666666,"Fe":0.16666666666666666,"Nd":0.16666666666666666,"Ni":0.16666666666666666},"proc":"CAST","hv":578.0,"g":"Al0.167 Co0.167 Cu0.167 Fe0.167 Nd0.167 Ni0.167","split":"train"},{"f":"Al1 Co1 Cu1 Fe1 Ni1","frac":{"Al":0.2,"Co":0.2,"Cu":0.2,"Fe":0.2,"Ni":0.2},"proc":"CAST","hv":536.0,"g":"Al0.200 Co0.200 Cu0.200 Fe0.200 Ni0.200","split":"train"},{"f":"Al1 Co1 Cu1 Fe1 Ni1 Si1","frac":{"Al":0.16666666666666666,"Co":0.16666666666666666,"Cu":0.16666666666666666,"Fe":0.16666666666666666,"Ni":0.16666666666666666,"Si":0.16666666666666666},"proc":"CAST","hv":682.0,"g":"Al0.167 Co0.167 Cu0.167 Fe0.167 Ni0.167 Si0.167","split":"train"},{"f":"Al1 Co1 Cu1 Fe1 Ni1 Ti1","frac":{"Al":0.16666666666666666,"Co":0.16666666666666666,"Cu":0.16666666666666666,"Fe":0.16666666666666666,"Ni":0.16666666666666666,"Ti":0.16666666666666666},"proc":"CAST","hv":626.0,"g":"Al0.167 Co0.167 Cu0.167 Fe0.167 Ni0.167 Ti0.167","split":"train"},{"f":"Al1 Co1 Cu1 Fe1 Ni1 Zr1","frac":{"Al":0.16666666666666666,"Co":0.16666666666666666,"Cu":0.16666666666666666,"Fe":0.16666666666666666,"Ni":0.16666666666666666,"Zr":0.16666666666666666},"proc":"CAST","hv":472.0,"g":"Al0.167 Co0.167 Cu0.167 Fe0.167 Ni0.167 Zr0.167","split":"train"},{"f":"Co1 Cu1 Fe1 Mn1 Ni1","frac":{"Co":0.2,"Cu":0.2,"Fe":0.2,"Mn":0.2,"Ni":0.2},"proc":"CAST","hv":208.0,"g":"Co0.200 Cu0.200 Fe0.200 Mn0.200 Ni0.200","split":"train"},{"f":"Co1 Cu1 Fe1 Mn1 Ni1 Sn0.03","frac":{"Co":0.19880715705765406,"Cu":0.19880715705765406,"Fe":0.19880715705765406,"Mn":0.19880715705765406,"Ni":0.19880715705765406,"Sn":0.005964214711729622},"proc":"CAST","hv":192.0,"g":"Co0.199 Cu0.199 Fe0.199 Mn0.199 Ni0.199 Sn0.006","split":"train"},{"f":"Co1 Cu1 Fe1 Mn1 Ni1 Sn0.05","frac":{"Co":0.19801980198019803,"Cu":0.19801980198019803,"Fe":0.19801980198019803,"Mn":0.19801980198019803,"Ni":0.19801980198019803,"Sn":0.009900990099009901},"proc":"CAST","hv":205.0,"g":"Co0.198 Cu0.198 Fe0.198 Mn0.198 Ni0.198 Sn0.010","split":"train"},{"f":"Co1 Cu1 Fe1 Mn1 Ni1 Sn0.1","frac":{"Co":0.19607843137254904,"Cu":0.19607843137254904,"Fe":0.19607843137254904,"Mn":0.19607843137254904,"Ni":0.19607843137254904,"Sn":0.019607843137254905},"proc":"CAST","hv":253.0,"g":"Co0.196 Cu0.196 Fe0.196 Mn0.196 Ni0.196 Sn0.020","split":"train"},{"f":"Co1 Cu1 Fe1 Mn1 Ni1 Sn0.2","frac":{"Co":0.1923076923076923,"Cu":0.1923076923076923,"Fe":0.1923076923076923,"Mn":0.1923076923076923,"Ni":0.1923076923076923,"Sn":0.038461538461538464},"proc":"CAST","hv":319.0,"g":"Co0.192 Cu0.192 Fe0.192 Mn0.192 Ni0.192 Sn0.038","split":"train"},{"f":"Al1 Cr1 Cu1 Fe1 Ni1","frac":{"Al":0.2,"Cr":0.2,"Cu":0.2,"Fe":0.2,"Ni":0.2},"proc":"ANNEAL","hv":495.0,"g":"Al0.200 Cr0.200 Cu0.200 Fe0.200 Ni0.200","split":"train"},{"f":"Al1 Cr1 Cu1 Fe1 Ni0.6","frac":{"Al":0.2173913043478261,"Cr":0.2173913043478261,"Cu":0.2173913043478261,"Fe":0.2173913043478261,"Ni":0.13043478260869565},"proc":"ANNEAL","hv":496.0,"g":"Al0.217 Cr0.217 Cu0.217 Fe0.217 Ni0.130","split":"train"},{"f":"Al1 Cr1 Cu1 Fe1 Ni0.8","frac":{"Al":0.20833333333333334,"Cr":0.20833333333333334,"Cu":0.20833333333333334,"Fe":0.20833333333333334,"Ni":0.16666666666666669},"proc":"ANNEAL","hv":486.0,"g":"Al0.208 Cr0.208 Cu0.208 Fe0.208 Ni0.167","split":"train"},{"f":"Al0.833 Cr0.833 Cu0.833 Fe0.833 Ni1","frac":{"Al":0.1922899353647276,"Cr":0.1922899353647276,"Cu":0.1922899353647276,"Fe":0.1922899353647276,"Ni":0.23084025854108958},"proc":"ANNEAL","hv":407.0,"g":"Al0.192 Cr0.192 Cu0.192 Fe0.192 Ni0.231","split":"train"},{"f":"Al0.714 Cr0.714 Cu0.714 Fe0.714 Ni1","frac":{"Al":0.18516597510373445,"Cr":0.18516597510373445,"Cu":0.18516597510373445,"Fe":0.18516597510373445,"Ni":0.25933609958506226},"proc":"ANNEAL","hv":367.0,"g":"Al0.185 Cr0.185 Cu0.185 Fe0.185 Ni0.259","split":"train"},{"f":"Co1 Cr1 Cu1 Fe1 Ni1","frac":{"Co":0.2,"Cr":0.2,"Cu":0.2,"Fe":0.2,"Ni":0.2},"proc":"UNKNOWN","hv":286.0,"g":"Co0.200 Cr0.200 Cu0.200 Fe0.200 Ni0.200","split":"train"},{"f":"Al1 Cu0.889 Fe0.667 Ni0.889 Ti1","frac":{"Al":0.22497187851518557,"Cu":0.19999999999999998,"Fe":0.1500562429696288,"Ni":0.19999999999999998,"Ti":0.22497187851518557},"proc":"CAST","hv":516.0,"g":"Al0.225 Cu0.200 Fe0.150 Ni0.200 Ti0.225","split":"train"},{"f":"Al1 Cu0.889 Fe0.667 Ni0.889 Ti1","frac":{"Al":0.22497187851518557,"Cu":0.19999999999999998,"Fe":0.1500562429696288,"Ni":0.19999999999999998,"Ti":0.22497187851518557},"proc":"CAST","hv":516.0,"g":"Al0.225 Cu0.200 Fe0.150 Ni0.200 Ti0.225","split":"train"},{"f":"Al1 Cu1 Fe1 Ni1 Ti1","frac":{"Al":0.2,"Cu":0.2,"Fe":0.2,"Ni":0.2,"Ti":0.2},"proc":"CAST","hv":516.0,"g":"Al0.200 Cu0.200 Fe0.200 Ni0.200 Ti0.200","split":"train"},{"f":"Al1 Cu1 Ni1 Ti1","frac":{"Al":0.25,"Cu":0.25,"Ni":0.25,"Ti":0.25},"proc":"CAST","hv":537.0,"g":"Al0.250 Cu0.250 Ni0.250 Ti0.250","split":"train"},{"f":"Al0.214 Nb0.714 Ta0.571 Ti1 V0.143 Zr0.929","frac":{"Al":0.059927191262951554,"Nb":0.19994399327919352,"Ta":0.1598991879025483,"Ti":0.2800336040324839,"V":0.0400448053766452,"Zr":0.2601512181461776},"proc":"OTHER","hv":500.0,"g":"Al0.060 Nb0.200 Ta0.160 Ti0.280 V0.040 Zr0.260","split":"train"},{"f":"Al0.214 Nb0.714 Ta0.714 Ti1 Zr0.929","frac":{"Al":0.05992719126295155,"Nb":0.1999439932791935,"Ta":0.1999439932791935,"Ti":0.2800336040324839,"Zr":0.26015121814617753},"proc":"OTHER","hv":490.0,"g":"Al0.060 Nb0.200 Ta0.200 Ti0.280 Zr0.260","split":"train"},{"f":"Al0.4 Hf0.6 Nb1 Ta1 Ti1 Zr1","frac":{"Al":0.08,"Hf":0.12,"Nb":0.2,"Ta":0.2,"Ti":0.2,"Zr":0.2},"proc":"OTHER","hv":500.0,"g":"Al0.080 Hf0.120 Nb0.200 Ta0.200 Ti0.200 Zr0.200","split":"train"},{"f":"Al0.333 Nb0.667 Ta0.533 Ti1 V0.133 Zr0.667","frac":{"Al":0.0999099909990999,"Nb":0.2001200120012001,"Ta":0.15991599159915992,"Ti":0.3000300030003,"V":0.039903990399039906,"Zr":0.2001200120012001},"proc":"OTHER","hv":530.0,"g":"Al0.100 Nb0.200 Ta0.160 Ti0.300 V0.040 Zr0.200","split":"train"},{"f":"Al0.667 Nb1 Ta0.333 Ti1 Zr0.333","frac":{"Al":0.2001200120012001,"Nb":0.3000300030003,"Ta":0.0999099909990999,"Ti":0.3000300030003,"Zr":0.0999099909990999},"proc":"OTHER","hv":408.0,"g":"Al0.200 Nb0.300 Ta0.100 Ti0.300 Zr0.100","split":"train"},{"f":"Al0.3 Hf1 Nb1 Ta1 Ti1 Zr1","frac":{"Al":0.05660377358490566,"Hf":0.18867924528301888,"Nb":0.18867924528301888,"Ta":0.18867924528301888,"Ti":0.18867924528301888,"Zr":0.18867924528301888},"proc":"CAST","hv":353.0,"g":"Al0.057 Hf0.189 Nb0.189 Ta0.189 Ti0.189 Zr0.189","split":"train"},{"f":"Al0.5 Hf1 Nb1 Ta1 Ti1 Zr1","frac":{"Al":0.09090909090909091,"Hf":0.18181818181818182,"Nb":0.18181818181818182,"Ta":0.18181818181818182,"Ti":0.18181818181818182,"Zr":0.18181818181818182},"proc":"CAST","hv":396.0,"g":"Al0.091 Hf0.182 Nb0.182 Ta0.182 Ti0.182 Zr0.182","split":"train"},{"f":"Al0.75 Hf1 Nb1 Ta1 Ti1 Zr1","frac":{"Al":0.13043478260869565,"Hf":0.17391304347826086,"Nb":0.17391304347826086,"Ta":0.17391304347826086,"Ti":0.17391304347826086,"Zr":0.17391304347826086},"proc":"CAST","hv":427.0,"g":"Al0.130 Hf0.174 Nb0.174 Ta0.174 Ti0.174 Zr0.174","split":"train"},{"f":"Hf1 Nb1 Ta1 Ti1 Zr1","frac":{"Hf":0.2,"Nb":0.2,"Ta":0.2,"Ti":0.2,"Zr":0.2},"proc":"CAST","hv":295.0,"g":"Hf0.200 Nb0.200 Ta0.200 Ti0.200 Zr0.200","split":"train"},{"f":"Al0.5 Mo1 Nb1 Ti1 V1","frac":{"Al":0.1111111111111111,"Mo":0.2222222222222222,"Nb":0.2222222222222222,"Ti":0.2222222222222222,"V":0.2222222222222222},"proc":"CAST","hv":487.0,"g":"Al0.111 Mo0.222 Nb0.222 Ti0.222 V0.222","split":"train"},{"f":"Al0.75 Mo1 Nb1 Ti1 V1","frac":{"Al":0.15789473684210525,"Mo":0.21052631578947367,"Nb":0.21052631578947367,"Ti":0.21052631578947367,"V":0.21052631578947367},"proc":"CAST","hv":517.0,"g":"Al0.158 Mo0.211 Nb0.211 Ti0.211 V0.211","split":"train"},{"f":"Al1 Mo1 Nb1 Ti1 V1","frac":{"Al":0.2,"Mo":0.2,"Nb":0.2,"Ti":0.2,"V":0.2},"proc":"CAST","hv":537.0,"g":"Al0.200 Mo0.200 Nb0.200 Ti0.200 V0.200","split":"train"},{"f":"Mo1 Nb1 Ti1 V1","frac":{"Mo":0.25,"Nb":0.25,"Ti":0.25,"V":0.25},"proc":"CAST","hv":441.0,"g":"Mo0.250 Nb0.250 Ti0.250 V0.250","split":"train"},{"f":"Al1 Nb1 Ti1 V1","frac":{"Al":0.25,"Nb":0.25,
