Repository: benjamin12495990-sketch/NCSU-Hackathon

# Superconductor Candidate Generator

A one-page web app that predicts the superconducting critical temperature (Tc) of a chemical
formula and proposes new, untested compositions ranked by predicted Tc. Built from scratch at
TRIANGULATE, an AI hackathon at NC State.

- **Grand Challenge:** Engineer the Tools of Scientific Discovery.
- **User:** a materials science grad student deciding which superconductor compositions deserve
  weeks of synthesis or simulation time.
- **Problem:** screening candidates by hand or by simulation is slow, so most compositions never
  get looked at.

File: public/pipeline/tab_alloys.json (part 1 of 2)
{"task":"tab:alloys","unit":"Vickers hardness, HV","kind":"table","split":"domains/materials/work/cv_folds.json (3 grouped folds used by the family agent)","rows_total":426,"rows_shown":426,"sample_rule":"a fixed sample ordered by a hash of the row","interval90":{"network":{"half_width":181.3,"coverage":0.883},"trees":{"half_width":161.6,"coverage":0.885},"blend":{"half_width":154.8,"coverage":0.883}},"rows":[{"label":{"group":"Al0.077 Co0.308 Fe0.308 Ni0.308"},"group":"Al0.077 Co0.308 Fe0.308 Ni0.308","y":138.0,"network":130.3,"trees":229.1,"blend":179.7},{"label":{"group":"Al0.143 Co0.286 Fe0.286 Ni0.286"},"group":"Al0.143 Co0.286 Fe0.286 Ni0.286","y":212.0,"network":288.8,"trees":323.0,"blend":305.9},{"label":{"group":"Al0.200 Co0.267 Fe0.267 Ni0.267"},"group":"Al0.200 Co0.267 Fe0.267 Ni0.267","y":385.0,"network":352.4,"trees":381.1,"blend":366.7},{"label":{"group":"Al0.250 Co0.250 Fe0.250 Ni0.250"},"group":"Al0.250 Co0.250 Fe0.250 Ni0.250","y":456.0,"network":411.2,"trees":456.5,"blend":433.9},{"label":{"group":"Co0.308 Fe0.308 Ni0.308 Si0.077"},"group":"Co0.308 Fe0.308 Ni0.308 Si0.077","y":149.0,"network":140.3,"trees":233.9,"blend":187.1},{"label":{"group":"Co0.286 Fe0.286 Ni0.286 Si0.143"},"group":"Co0.286 Fe0.286 Ni0.286 Si0.143","y":287.0,"network":210.0,"trees":235.5,"blend":222.8},{"label":{"group":"Co0.267 Fe0.267 Ni0.267 Si0.200"},"group":"Co0.267 Fe0.267 Ni0.267 Si0.200","y":570.0,"network":250.7,"trees":250.6,"blend":250.6},{"label":{"group":"Al0.059 Co0.235 Cr0.235 Fe0.235 Ni0.235"},"group":"Al0.059 Co0.235 Cr0.235 Fe0.235 Ni0.235","y":110.0,"network":261.8,"trees":188.1,"blend":225.0},{"label":{"group":"Al0.059 Co0.235 Cr0.235 Fe0.235 Ni0.235"},"group":"Al0.059 Co0.235 Cr0.235 Fe0.235 Ni0.235","y":113.0,"network":261.8,"trees":188.1,"blend":225.0},{"label":{"group":"Al0.111 Co0.222 Cr0.222 Fe0.222 Ni0.222"},"group":"Al0.111 Co0.222 Cr0.222 Fe0.222 Ni0.222","y":159.0,"network":321.2,"trees":293.9,"blend":307.6},{"label":{"group":"Al0.111 Co0.222 Cr0.222 Fe0.222 Ni0.222"},"group":"Al0.111 Co0.222 Cr0.222 Fe0.222 Ni0.222","y":209.0,"network":321.2,"trees":293.9,"blend":307.6},{"label":{"group":"Al0.158 Co0.211 Cr0.211 Fe0.211 Ni0.211"},"group":"Al0.158 Co0.211 Cr0.211 Fe0.211 Ni0.211","y":388.0,"network":337.4,"trees":396.0,"blend":366.7},{"label":{"group":"Al0.158 Co0.211 Cr0.211 Fe0.211 Ni0.211"},"group":"Al0.158 Co0.211 Cr0.211 Fe0.211 Ni0.211","y":280.0,"network":337.4,"trees":396.0,"blend":366.7},{"label":{"group":"Al0.179 Co0.205 Cr0.205 Fe0.205 Ni0.205"},"group":"Al0.179 Co0.205 Cr0.205 Fe0.205 Ni0.205","y":538.0,"network":393.7,"trees":451.8,"blend":422.8},{"label":{"group":"Al0.179 Co0.205 Cr0.205 Fe0.205 Ni0.205"},"group":"Al0.179 Co0.205 Cr0.205 Fe0.205 Ni0.205","y":361.0,"network":393.7,"trees":451.8,"blend":422.8},{"label":{"group":"Al0.238 Co0.190 Cr0.190 Fe0.190 Ni0.190"},"group":"Al0.238 Co0.190 Cr0.190 Fe0.190 Ni0.190","y":487.0,"network":473.7,"trees":489.5,"blend":481.6},{"label":{"group":"Al0.238 Co0.190 Cr0.190 Fe0.190 Ni0.190"},"group":"Al0.238 Co0.190 Cr0.190 Fe0.190 Ni0.190","y":499.0,"network":473.7,"trees":489.5,"blend":481.6},{"label":{"group":"Al0.273 Co0.182 Cr0.182 Fe0.182 Ni0.182"},"group":"Al0.273 Co0.182 Cr0.182 Fe0.182 Ni0.182","y":484.0,"network":536.4,"trees":512.9,"blend":524.6},{"label":{"group":"Al0.273 Co0.182 Cr0.182 Fe0.182 Ni0.182"},"group":"Al0.273 Co0.182 Cr0.182 Fe0.182 Ni0.182","y":517.0,"network":536.4,"trees":512.9,"blend":524.6},{"label":{"group":"Al0.200 Co0.200 Cr0.200 Fe0.200 Ni0.200"},"group":"Al0.200 Co0.200 Cr0.200 Fe0.200 Ni0.200","y":484.0,"network":440.5,"trees":467.3,"blend":453.9},{"label":{"group":"Al0.200 Co0.200 Cr0.200 Fe0.200 Ni0.200"},"group":"Al0.200 Co0.200 Cr0.200 Fe0.200 Ni0.200","y":433.0,"network":440.5,"trees":467.3,"blend":453.9},{"label":{"group":"Al0.250 Co0.167 Cr0.167 Fe0.167 Mo0.083 Ni0.167"},"group":"Al0.250 Co0.167 Cr0.167 Fe0.167 Mo0.083 Ni0.167","y":655.0,"network":732.2,"trees":678.1,"blend":705.2},{"label":{"group":"Al0.308 Co0.154 Cr0.154 Fe0.154 Mo0.077 Ni0.154"},"group":"Al0.308 Co0.154 Cr0.154 Fe0.154 Mo0.077 Ni0.154","y":605.0,"network":717.3,"trees":635.5,"blend":676.4},{"label":{"group":"Al0.182 Co0.182 Cr0.182 Fe0.182 Mo0.091 Ni0.182"},"group":"Al0.182 Co0.182 Cr0.182 Fe0.182 Mo0.091 Ni0.182","y":715.0,"network":747.2,"trees":746.7,"blend":747.0},{"label":{"group":"Co0.222 Cr0.222 Fe0.222 Mo0.111 Ni0.222"},"group":"Co0.222 Cr0.222 Fe0.222 Mo0.111 Ni0.222","y":210.0,"network":374.9,"trees":349.2,"blend":362.0},{"label":{"group":"Al0.032 Co0.242 Cr0.161 Fe0.161 Ni0.242 Ti0.161"},"group":"Al0.032 Co0.242 Cr0.161 Fe0.161 Ni0.242 Ti0.161","y":717.0,"network":471.3,"trees":519.2,"blend":495.3},{"label":{"group":"Co0.273 Cr0.182 Fe0.182 Ni0.273 Ti0.091"},"group":"Co0.273 Cr0.182 Fe0.182 Ni0.273 Ti0.091","y":509.0,"network":217.9,"trees":280.1,"blend":249.0},{"label":{"group":"Al0.175 Co0.075 Cr0.250 Fe0.250 Ni0.250"},"group":"Al0.175 Co0.075 Cr0.250 Fe0.250 Ni0.250","y":624.0,"network":538.4,"trees":561.4,"blend":549.9},{"label":{"group":"Al0.273 Co0.182 Cr0.182 Fe0.182 Ni0.182"},"group":"Al0.273 Co0.182 Cr0.182 Fe0.182 Ni0.182","y":402.0,"network":524.0,"trees":528.3,"blend":526.2},{"label":{"group":"Al0.385 Co0.154 Cr0.154 Fe0.154 Ni0.154"},"group":"Al0.385 Co0.154 Cr0.154 Fe0.154 Ni0.154","y":487.0,"network":485.3,"trees":532.7,"blend":509.0},{"label":{"group":"Al0.429 Co0.143 Cr0.143 Fe0.143 Ni0.143"},"group":"Al0.429 Co0.143 Cr0.143 Fe0.143 Ni0.143","y":506.0,"network":496.8,"trees":585.7,"blend":541.2},{"label":{"group":"Al0.200 Co0.200 Cr0.200 Fe0.200 Ni0.200"},"group":"Al0.200 Co0.200 Cr0.200 Fe0.200 Ni0.200","y":395.0,"network":378.1,"trees":426.4,"blend":402.3},{"label":{"group":"Al0.200 Cr0.200 Cu0.200 Fe0.200 Ni0.200"},"group":"Al0.200 Cr0.200 Cu0.200 Fe0.200 Ni0.200","y":342.0,"network":434.5,"trees":455.4,"blend":445.0},{"label":{"group":"Co0.200 Cr0.200 Cu0.200 Fe0.200 Ni0.200"},"group":"Co0.200 Cr0.200 Cu0.200 Fe0.200 Ni0.200","y":286.0,"network":191.6,"trees":176.3,"blend":184.0},{"label":{"group":"Cr0.200 Cu0.200 Fe0.200 Mn0.200 Ni0.200"},"group":"Cr0.200 Cu0.200 Fe0.200 Mn0.200 Ni0.200","y":296.0,"network":229.3,"trees":245.3,"blend":237.3},{"label":{"group":"Cr0.200 Cu0.200 Fe0.200 Mo0.200 Ni0.200"},"group":"Cr0.200 Cu0.200 Fe0.200 Mo0.200 Ni0.200","y":263.0,"network":470.7,"trees":375.7,"blend":423.2},{"label":{"group":"Al0.196 Co0.196 Cr0.196 Fe0.196 Nb0.020 Ni0.196"},"group":"Al0.196 Co0.196 Cr0.196 Fe0.196 Nb0.020 Ni0.196","y":569.0,"network":485.7,"trees":541.8,"blend":513.7},{"label":{"group":"Al0.182 Co0.182 Cr0.182 Fe0.182 Nb0.091 Ni0.182"},"group":"Al0.182 Co0.182 Cr0.182 Fe0.182 Nb0.091 Ni0.182","y":747.0,"network":599.1,"trees":591.3,"blend":595.2},{"label":{"group":"Al0.200 Co0.200 Cr0.200 Fe0.200 Ni0.200"},"group":"Al0.200 Co0.200 Cr0.200 Fe0.200 Ni0.200","y":520.0,"network":378.1,"trees":426.4,"blend":402.3},{"label":{"group":"Al0.200 Co0.100 Cr0.200 Fe0.200 Mo0.100 Ni0.200"},"group":"Al0.200 Co0.100 Cr0.200 Fe0.200 Mo0.100 Ni0.200","y":801.0,"network":719.3,"trees":704.5,"blend":711.9},{"label":{"group":"Al0.167 Co0.250 Cr0.167 Fe0.167 Mo0.083 Ni0.167"},"group":"Al0.167 Co0.250 Cr0.167 Fe0.167 Mo0.083 Ni0.167","y":741.0,"network":643.7,"trees":623.2,"blend":633.5},{"label":{"group":"Al0.154 Co0.308 Cr0.154 Fe0.154 Mo0.077 Ni0.154"},"group":"Al0.154 Co0.308 Cr0.154 Fe0.154 Mo0.077 Ni0.154","y":586.0,"network":565.0,"trees":505.2,"blend":535.1},{"label":{"group":"Al0.182 Co0.182 Cr0.182 Fe0.182 Mo0.091 Ni0.182"},"group":"Al0.182 Co0.182 Cr0.182 Fe0.182 Mo0.091 Ni0.182","y":796.0,"network":747.2,"trees":746.7,"blend":747.0},{"label":{"group":"Al0.182 Co0.182 Cr0.182 Fe0.182 Mo0.091 Ni0.182"},"group":"Al0.182 Co0.182 Cr0.182 Fe0.182 Mo0.091 Ni0.182","y":755.0,"network":747.2,"trees":746.7,"blend":747.0},{"label":{"group":"Al0.196 Co0.196 Cr0.196 Fe0.118 Mo0.098 Ni0.196"},"group":"Al0.196 Co0.196 Cr0.196 Fe0.118 Mo0.098 Ni0.196","y":754.0,"network":749.2,"trees":701.9,"blend":725.5},{"label":{"group":"Al0.222 Co0.222 Cr0.222 Fe0.222 Mo0.111"},"group":"Al0.222 Co0.222 Cr0.222 Fe0.222 Mo0.111","y":857.0,"network":639.0,"trees":642.2,"blend":640.6},{"label":{"group":"Al0.182 Co0.182 Cr0.182 Fe0.182 Mo0.091 Ni0.182"},"group":"Al0.182 Co0.182 Cr0.182 Fe0.182 Mo0.091 Ni0.182","y":730.0,"network":747.2,"trees":746.7,"blend":747.0},{"label":{"group":"Al0.200 Co0.200 Cr0.200 Fe0.200 Mo0.100 Ni0.100"},"group":"Al0.200 Co0.200 Cr0.200 Fe0.200 Mo0.100 Ni0.100","y":708.0,"network":801.9,"trees":768.2,"blend":785.1},{"label":{"group":"Al0.167 Co0.167 Cr0.167 Fe0.167 Mo0.083 Ni0.250"},"group":"Al0.167 Co0.167 Cr0.167 Fe0.167 Mo0.083 Ni0.250","y":586.0,"network":657.1,"trees":699.9,"blend":678.5},{"label":{"group":"Al0.154 Co0.154 Cr0.154 Fe0.154 Mo0.077 Ni0.308"},"group":"Al0.154 Co0.154 Cr0.154 Fe0.154 Mo0.077 Ni0.308","y":395.0,"network":567.3,"trees":577.6,"blend":572.5},{"label":{"group":"Al0.125 Co0.125 Cr0.125 Fe0.125 Ni0.125 Ti0.125 V0.125 Zr0.125"},"group":"Al0.125 Co0.125 Cr0.125 Fe0.125 Ni0.125 Ti0.125 V0.125 Zr0.125","y":780.0,"network":899.2,"trees":743.9,"blend":821.6},{"label":{"group":"Al0.143 Co0.143 Fe0.143 Ni0.143 Ti0.143 V0.143 Zr0.143"},"group":"Al0.143 Co0.143 Fe0.143 Ni0.143 Ti0.143 V0.143 Zr0.143","y":790.0,"network":773.3,"trees":753.0,"blend":763.2},{"label":{"group":"Al0.167 Fe0.167 Ni0.167 Ti0.167 V0.167 Zr0.167"},"group":"Al0.167 Fe0.167 Ni0.167 Ti0.167 V0.167 Zr0.167","y":800.0,"network":705.1,"trees":678.0,"blend":691.6},{"label":{"group":"Co0.143 Cu0.143 Fe0.143 Ni0.143 Ti0.143 V0.143 Zr0.143"},"group":"Co0.143 Cu0.143 Fe0.143 Ni0.143 Ti0.143 V0.143 Zr0.143","y":630.0,"network":689.8,"trees":709.2,"blend":699.5},{"label":{"group":"Co0.143 Fe0.143 Mo0.143 Ni0.143 Ti0.143 V0.143 Zr0.143"},"group":"Co0.143 Fe0.143 Mo0.143 Ni0.143 Ti0.143 V0.143 Zr0.143","y":790.0,"network":794.3,"trees":731.6,"blend":763.0},{"label":{"group":"Cu0.167 Fe0.167 Ni0.167 Ti0.167 V0.167 Zr0.167"},"group":"Cu0.167 Fe0.167 Ni0.167 Ti0.167 V0.167 Zr0.167","y":590.0,"network":677.7,"trees":686.9,"blend":682.3},{"label":{"group":"Fe0.167 Mo0.167 Ni0.167 Ti0.167 V0.167 Zr0.167"},"group":"Fe0.167 Mo0.167 Ni0.167 Ti0.167 V0.167 Zr0.167","y":740.0,"network":778.0,"trees":736.8,"blend":757.4},{"label":{"group":"Al0.020 Co0.196 Cr0.196 Fe0.196 Mn0.196 Ni0.196"},"group":"Al0.020 Co0.196 Cr0.196 Fe0.196 Mn0.196 Ni0.196","y":180.0,"network":253.4,"trees":299.6,"blend":276.5},{"label":{"group":"Al0.071 Co0.186 Cr0.186 Fe0.186 Mn0.186 Ni0.186"},"group":"Al0.071 Co0.186 Cr0.186 Fe0.186 Mn0.186 Ni0.186","y":182.0,"network":346.3,"trees":265.0,"blend":305.6},{"label":{"group":"Al0.079 Co0.184 Cr0.184 Fe0.184 Mn0.184 Ni0.184"},"group":"Al0.079 Co0.184 Cr0.184 Fe0.184 Mn0.184 Ni0.184","y":183.0,"network":355.7,"trees":241.7,"blend":298.7},{"label":{"group":"Al0.089 Co0.182 Cr0.182 Fe0.182 Mn0.182 Ni0.182"},"group":"Al0.089 Co0.182 Cr0.182 Fe0.182 Mn0.182 Ni0.182","y":220.0,"network":389.2,"trees":507.2,"blend":448.2},{"label":{"group":"Al0.101 Co0.180 Cr0.180 Fe0.180 Mn0.180 Ni0.180"},"group":"Al0.101 Co0.180 Cr0.180 Fe0.180 Mn0.180 Ni0.180","y":278.0,"network":390.3,"trees":328.7,"blend":359.5},{"label":{"group":"Al0.110 Co0.178 Cr0.178 Fe0.178 Mn0.178 Ni0.178"},"group":"Al0.110 Co0.178 Cr0.178 Fe0.178 Mn0.178 Ni0.178","y":405.0,"network":423.7,"trees":409.5,"blend":416.6},{"label":{"group":"Al0.120 Co0.176 Cr0.176 Fe0.176 Mn0.176 Ni0.176"},"group":"Al0.120 Co0.176 Cr0.176 Fe0.176 Mn0.176 Ni0.176","y":486.0,"network":429.4,"trees":447.0,"blend":438.2},{"label":{"group":"Al0.130 Co0.174 Cr0.174 Fe0.174 Mn0.174 Ni0.174"},"group":"Al0.130 Co0.174 Cr0.174 Fe0.174 Mn0.174 Ni0.174","y":530.0,"network":485.8,"trees":603.3,"blend":544.5},{"label":{"group":"Al0.160 Co0.168 Cr0.168 Fe0.168 Mn0.168 Ni0.168"},"group":"Al0.160 Co0.168 Cr0.168 Fe0.168 Mn0.168 Ni0.168","y":535.0,"network":494.1,"trees":538.5,"blend":516.3},{"label":{"group":"Al0.200 Co0.160 Cr0.160 Fe0.160 Mn0.160 Ni0.160"},"group":"Al0.200 Co0.160 Cr0.160 Fe0.160 Mn0.160 Ni0.160","y":539.0,"network":608.7,"trees":570.6,"blend":589.7},{"label":{"group":"Co0.200 Cr0.200 Fe0.200 Mn0.200 Ni0.200"},"group":"Co0.200 Cr0.200 Fe0.200 Mn0.200 Ni0.200","y":176.0,"network":234.6,"trees":292.6,"blend":263.6},{"label":{"group":"Co0.200 Cr0.200 Fe0.200 Mn0.200 Ni0.200"},"group":"Co0.200 Cr0.200 Fe0.200 Mn0.200 Ni0.200","y":144.0,"network":234.6,"trees":292.6,"blend":263.6},{"label":{"group":"Co0.200 Cr0.200 Fe0.200 Mn0.200 Ni0.200"},"group":"Co0.200 Cr0.200 Fe0.200 Mn0.200 Ni0.200","y":135.0,"network":196.1,"trees":303.7,"blend":249.9},{"label":{"group":"Co0.174 Cr0.174 Fe0.174 Mn0.174 Ni0.174 V0.130"},"group":"Co0.174 Cr0.174 Fe0.174 Mn0.174 Ni0.174 V0.130","y":380.0,"network":570.6,"trees":511.0,"blend":540.8},{"label":{"group":"Co0.174 Cr0.174 Fe0.174 Mn0.174 Ni0.174 V0.130"},"group":"Co0.174 Cr0.174 Fe0.174 Mn0.174 Ni0.174 V0.130","y":342.0,"network":555.6,"trees":519.9,"blend":537.7},{"label":{"group":"Co0.167 Cr0.167 Fe0.167 Mn0.167 Ni0.167 V0.167"},"group":"Co0.167 Cr0.167 Fe0.167 Mn0.167 Ni0.167 V0.167","y":636.0,"network":413.9,"trees":405.3,"blend":409.6},{"label":{"group":"Co0.167 Cr0.167 Fe0.167 Mn0.167 Ni0.167 V0.167"},"group":"Co0.167 Cr0.167 Fe0.167 Mn0.167 Ni0.167 V0.167","y":650.0,"network":372.5,"trees":379.6,"blend":376.0},{"label":{"group":"Al0.111 Cr0.222 Fe0.333 Mn0.222 Ni0.111"},"group":"Al0.111 Cr0.222 Fe0.333 Mn0.222 Ni0.111","y":396.0,"network":376.1,"trees":384.6,"blend":380.3},{"label":{"group":"Al0.250 Cr0.250 Fe0.250 Ni0.250"},"group":"Al0.250 Cr0.250 Fe0.250 Ni0.250","y":472.0,"network":479.9,"trees":520.4,"blend":500.1},{"label":{"group":"Al0.200 Cr0.200 Fe0.200 Mo0.200 Ni0.200"},"group":"Al0.200 Cr0.200 Fe0.200 Mo0.200 Ni0.200","y":905.0,"network":881.5,"trees":823.7,"blend":852.6},{"label":{"group":"Al0.238 Cr0.238 Fe0.238 Mo0.048 Ni0.238"},"group":"Al0.238 Cr0.238 Fe0.238 Mo0.048 Ni0.238","y":549.0,"network":476.9,"trees":524.2,"blend":500.5},{"label":{"group":"Al0.222 Cr0.222 Fe0.222 Mo0.111 Ni0.222"},"group":"Al0.222 Cr0.222 Fe0.222 Mo0.111 Ni0.222","y":622.0,"network":726.4,"trees":794.6,"blend":760.5},{"label":{"group":"Al0.208 Cr0.208 Fe0.208 Mo0.167 Ni0.208"},"group":"Al0.208 Cr0.208 Fe0.208 Mo0.167 Ni0.208","y":854.0,"network":779.6,"trees":809.5,"blend":794.6},{"label":{"group":"Al0.070 Co0.233 Cr0.233 Cu0.233 Fe0.233"},"group":"Al0.070 Co0.233 Cr0.233 Cu0.233 Fe0.233","y":180.0,"network":185.5,"trees":209.1,"blend":197.3},{"label":{"group":"Al0.111 Co0.222 Cr0.222 Cu0.222 Fe0.222"},"group":"Al0.111 Co0.222 Cr0.222 Cu0.222 Fe0.222","y":207.0,"network":230.1,"trees":239.4,"blend":234.8},{"label":{"group":"Al0.167 Co0.208 Cr0.208 Cu0.208 Fe0.208"},"group":"Al0.167 Co0.208 Cr0.208 Cu0.208 Fe0.208","y":271.0,"network":340.8,"trees":398.3,"blend":369.5},{"label":{"group":"Al0.245 Co0.189 Cr0.189 Cu0.189 Fe0.189"},"group":"Al0.245 Co0.189 Cr0.189 Cu0.189 Fe0.189","y":476.0,"network":467.7,"trees":491.3,"blend":479.5},{"label":{"group":"Al0.273 Co0.182 Cr0.182 Cu0.182 Fe0.182"},"group":"Al0.273 Co0.182 Cr0.182 Cu0.182 Fe0.182","y":510.0,"network":510.9,"trees":516.8,"blend":513.8},{"label":{"group":"Al0.310 Co0.172 Cr0.172 Cu0.172 Fe0.172"},"group":"Al0.310 Co0.172 Cr0.172 Cu0.172 Fe0.172","y":557.0,"network":562.7,"trees":570.2,"blend":566.4},{"label":{"group":"Al0.333 Co0.167 Cr0.167 Cu0.167 Fe0.167"},"group":"Al0.333 Co0.167 Cr0.167 Cu0.167 Fe0.167","y":567.0,"network":586.6,"trees":592.3,"blend":589.5},{"label":{"group":"Al0.365 Co0.159 Cr0.159 Cu0.159 Fe0.159"},"group":"Al0.365 Co0.159 Cr0.159 Cu0.159 Fe0.159","y":603.0,"network":605.6,"trees":593.9,"blend":599.7},{"label":{"group":"Al0.385 Co0.154 Cr0.154 Cu0.154 Fe0.154"},"group":"Al0.385 Co0.154 Cr0.154 Cu0.154 Fe0.154","y":624.0,"network":625.0,"trees":608.8,"blend":616.9},{"label":{"group":"Al0.412 Co0.147 Cr0.147 Cu0.147 Fe0.147"},"group":"Al0.412 Co0.147 Cr0.147 Cu0.147 Fe0.147","y":657.0,"network":645.2,"trees":635.7,"blend":640.4},{"label":{"group":"Al0.429 Co0.143 Cr0.143 Cu0.143 Fe0.143"},"group":"Al0.429 Co0.143 Cr0.143 Cu0.143 Fe0.143","y":644.0,"network":675.6,"trees":678.4,"blend":677.0},{"label":{"group":"Al0.200 Co0.200 Cr0.200 Cu0.200 Fe0.200"},"group":"Al0.200 Co0.200 Cr0.200 Cu0.200 Fe0.200","y":407.0,"network":362.8,"trees":431.6,"blend":397.2},{"label":{"group":"Co0.250 Cr0.250 Cu0.250 Fe0.250"},"group":"Co0.250 Cr0.250 Cu0.250 Fe0.250","y":134.0,"network":155.3,"trees":276.7,"blend":216.0},{"label":{"group":"Co0.222 Cr0.222 Cu0.111 Fe0.222 Ni0.222"},"group":"Co0.222 Cr0.222 Cu0.111 Fe0.222 Ni0.222","y":172.0,"network":156.5,"trees":216.1,"blend":186.3},{"label":{"group":"Al0.077 B0.154 Co0.154 Cr0.154 Cu0.154 Fe0.154 Ni0.154"},"group":"Al0.077 B0.154 Co0.154 Cr0.154 Cu0.154 Fe0.154 Ni0.154","y":736.0,"network":640.2,"trees":538.4,"blend":589.3},{"label":{"group":"Al0.091 Co0.182 Cr0.182 Cu0.182 Fe0.182 Ni0.182"},"group":"Al0.091 Co0.182 Cr0.182 Cu0.182 Fe0.182 Ni0.182","y":300.0,"network":294.2,"trees":239.8,"blend":267.0},{"label":{"group":"Al0.091 Co0.182 Cr0.182 Cu0.182 Fe0.182 Ni0.182"},"group":"Al0.091 Co0.182 Cr0.182 Cu0.182 Fe0.182 Ni0.182","y":225.0,"network":294.2,"trees":239.8,"blend":267.0},{"label":{"group":"Al0.077 Co0.154 Cr0.154 Cu0.154 Fe0.154 Ni0.154 Ti0.154"},"group":"Al0.077 Co0.154 Cr0.154 Cu0.154 Fe0.154 Ni0.154 Ti0.154","y":636.0,"network":603.1,"trees":621.3,"blend":612.2},{"label":{"group":"Al0.088 Co0.175 Cr0.175 Cu0.175 Fe0.175 Ni0.175 Ti0.035"},"group":"Al0.088 Co0.175 Cr0.175 Cu0.175 Fe0.175 Ni0.175 Ti0.035","y":272.0,"network":345.8,"trees":320.7,"blend":333.3},{"label":{"group":"Al0.082 Co0.164 Cr0.164 Cu0.164 Fe0.164 Ni0.164 Ti0.098"},"group":"Al0.082 Co0.164 Cr0.164 Cu0.164 Fe0.164 Ni0.164 Ti0.098","y":458.0,"network":527.8,"trees":535.1,"blend":531.4},{"label":{"group":"Al0.075 Co0.149 Cr0.149 Cu0.149 Fe0.149 Ni0.149 Ti0.179"},"group":"Al0.075 Co0.149 Cr0.149 Cu0.149 Fe0.149 Ni0.149 Ti0.179","y":646.0,"network":635.9,"trees":640.4,"blend":638.1},{"label":{"group":"Al0.072 Co0.145 Cr0.145 Cu0.145 Fe0.145 Ni0.145 Ti0.203"},"group":"Al0.072 Co0.145 Cr0.145 Cu0.145 Fe0.145 Ni0.145 Ti0.203","y":664.0,"network":653.4,"trees":649.6,"blend":651.5},{"label":{"group":"Al0.070 Co0.141 Cr0.141 Cu0.141 Fe0.141 Ni0.141 Ti0.225"},"group":"Al0.070 Co0.141 Cr0.141 Cu0.141 Fe0.141 Ni0.141 Ti0.225","y":657.0,"network":671.5,"trees":663.5,"blend":667.5},{"label":{"group":"Al0.069 Co0.137 Cr0.137 Cu0.137 Fe0.137 Ni0.137 Ti0.246"},"group":"Al0.069 Co0.137 Cr0.137 Cu0.137 Fe0.137 Ni0.137 Ti0.246","y":667.0,"network":684.8,"trees":677.2,"blend":681.0},{"label":{"group":"Al0.067 Co0.133 Cr0.133 Cu0.133 Fe0.133 Ni0.133 Ti0.267"},"group":"Al0.067 Co0.133 Cr0.133 Cu0.133 Fe0.133 Ni0.133 Ti0.267","y":696.0,"network":676.4,"trees":665.4,"blend":670.9},{"label":{"group":"Al0.091 Co0.182 Cr0.182 Cu0.182 Fe0.182 Ni0.182"},"group":"Al0.091 Co0.182 Cr0.182 Cu0.182 Fe0.182 Ni0.182","y":215.0,"network":294.2,"trees":239.8,"blend":267.0},{"label":{"group":"Al0.088 Co0.175 Cr0.175 Cu0.175 Fe0.175 Ni0.175 V0.035"},"group":"Al0.088 Co0.175 Cr0.175 Cu0.175 Fe0.175 Ni0.175 V0.035","y":204.0,"network":226.8,"trees":239.5,"blend":233.2},{"label":{"group":"Al0.085 Co0.169 Cr0.169 Cu0.169 Fe0.169 Ni0.169 V0.068"},"group":"Al0.085 Co0.169 Cr0.169 Cu0.169 Fe0.169 Ni0.169 V0.068","y":231.0,"network":279.9,"trees":283.0,"blend":281.4},{"label":{"group":"Al0.082 Co0.164 Cr0.164 Cu0.164 Fe0.164 Ni0.164 V0.098"},"group":"Al0.082 Co0.164 Cr0.164 Cu0.164 Fe0.164 Ni0.164 V0.098","y":328.0,"network":364.8,"trees":359.4,"blend":362.1},{"label":{"group":"Al0.079 Co0.159 Cr0.159 Cu0.159 Fe0.159 Ni0.159 V0.127"},"group":"Al0.079 Co0.159 Cr0.159 Cu0.159 Fe0.159 Ni0.159 V0.127","y":447.0,"network":381.3,"trees":381.4,"blend":381.4},{"label":{"group":"Al0.075 Co0.149 Cr0.149 Cu0.149 Fe0.149 Ni0.149 V0.179"},"group":"Al0.075 Co0.149 Cr0.149 Cu0.149 Fe0.149 Ni0.149 V0.179","y":579.0,"network":470.7,"trees":479.8,"blend":475.2},{"label":{"group":"Al0.070 Co0.141 Cr0.141 Cu0.141 Fe0.141 Ni0.141 V0.225"},"group":"Al0.070 Co0.141 Cr0.141 Cu0.141 Fe0.141 Ni0.141 V0.225","y":594.0,"network":545.2,"trees":549.2,"blend":547.2},{"label":{"group":"Al0.069 Co0.137 Cr0.137 Cu0.137 Fe0.137 Ni0.137 V0.246"},"group":"Al0.069 Co0.137 Cr0.137 Cu0.137 Fe0.137 Ni0.137 V0.246","y":597.0,"network":574.5,"trees":567.7,"blend":571.1},{"label":{"group":"Al0.067 Co0.133 Cr0.133 Cu0.133 Fe0.133 Ni0.133 V0.267"},"group":"Al0.067 Co0.133 Cr0.133 Cu0.133 Fe0.133 Ni0.133 V0.267","y":587.0,"network":631.2,"trees":599.5,"blend":615.4},{"label":{"group":"Al0.167 Co0.167 Cr0.167 Cu0.167 Fe0.167 Ni0.167"},"group":"Al0.167 Co0.167 Cr0.167 Cu0.167 Fe0.167 Ni0.167","y":472.0,"network":361.3,"trees":395.0,"blend":378.2},{"label":{"group":"Al0.167 Co0.167 Cu0.167 Fe0.167 Nd0.167 Ni0.167"},"group":"Al0.167 Co0.167 Cu0.167 Fe0.167 Nd0.167 Ni0.167","y":578.0,"network":690.2,"trees":528.3,"blend":609.3},{"label":{"group":"Al0.200 Co0.200 Cu0.200 Fe0.200 Ni0.200"},"group":"Al0.200 Co0.200 Cu0.200 Fe0.200 Ni0.200","y":536.0,"network":420.5,"trees":398.5,"blend":409.5},{"label":{"group":"Al0.167 Co0.167 Cu0.167 Fe0.167 Ni0.167 Si0.167"},"group":"Al0.167 Co0.167 Cu0.167 Fe0.167 Ni0.167 Si0.167","y":682.0,"network":714.1,"trees":494.6,"blend":604.3},{"label":{"group":"Al0.167 Co0.167 Cu0.167 Fe0.167 Ni0.167 Ti0.167"},"group":"Al0.167 Co0.167 Cu0.167 Fe0.167 Ni0.167 Ti0.167","y":626.0,"network":583.2,"trees":591.3,"blend":587.3},{"label":{"group":"Al0.167 Co0.167 Cu0.167 Fe0.167 Ni0.167 Zr0.167"},"group":"Al0.167 Co0.167 Cu0.167 Fe0.167 Ni0.167 Zr0.167","y":472.0,"network":540.6,"trees":606.4,"blend":573.5},{"label":{"group":"Co0.200 Cu0.200 Fe0.200 Mn0.200 Ni0.200"},"group":"Co0.200 Cu0.200 Fe0.200 Mn0.200 Ni0.200","y":208.0,"network":210.3,"trees":214.0,"blend":212.1},{"label":{"group":"Co0.199 Cu0.199 Fe0.199 Mn0.199 Ni0.199 Sn0.006"},"group":"Co0.199 Cu0.199 Fe0.199 Mn0.199 Ni0.199 Sn0.006","y":192.0,"network":202.9,"trees":207.4,"blend":205.2},{"label":{"group":"Co0.198 Cu0.198 Fe0.198 Mn0.198 Ni0.198 Sn0.010"},"group":"Co0.198 Cu0.198 Fe0.198 Mn0.198 Ni0.198 Sn0.010","y":205.0,"network":233.5,"trees":218.9,"blend":226.2},{"label":{"group":"Co0.196 Cu0.196 Fe0.196 Mn0.196 Ni0.196 Sn0.020"},"group":"Co0.196 Cu0.196 Fe0.196 Mn0.196 Ni0.196 Sn0.020","y":253.0,"network":265.6,"trees":265.4,"blend":265.5},{"label":{"group":"Co0.192 Cu0.192 Fe0.192 Mn0.192 Ni0.192 Sn0.038"},"group":"Co0.192 Cu0.192 Fe0.192 Mn0.192 Ni0.192 Sn0.038","y":319.0,"network":307.0,"trees":322.4,"blend":314.7},{"label":{"group":"Al0.200 Cr0.200 Cu0.200 Fe0.200 Ni0.200"},"group":"Al0.200 Cr0.200 Cu0.200 Fe0.200 Ni0.200","y":495.0,"network":452.6,"trees":443.9,"blend":448.3},{"label":{"group":"Al0.217 Cr0.217 Cu0.217 Fe0.217 Ni0.130"},"group":"Al0.217 Cr0.217 Cu0.217 Fe0.217 Ni0.130","y":496.0,"network":477.4,"trees":470.7,"blend":474.1},{"label":{"group":"Al0.208 Cr0.208 Cu0.208 Fe0.208 Ni0.167"},"group":"Al0.208 Cr0.208 Cu0.208 Fe0.208 Ni0.167","y":486.0,"network":464.9,"trees":476.9,"blend":470.9},{"label":{"group":"Al0.192 Cr0.192 Cu0.192 Fe0.192 Ni0.231"},"group":"Al0.192 Cr0.192 Cu0.192 Fe0.192 Ni0.231","y":407.0,"network":428.0,"trees":426.1,"blend":427.0},{"label":{"group":"Al0.185 Cr0.185 Cu0.185 Fe0.185 Ni0.259"},"group":"Al0.185 Cr0.185 Cu0.185 Fe0.185 Ni0.259","y":367.0,"network":413.6,"trees":403.8,"blend":408.7},{"label":{"group":"Co0.200 Cr0.200 Cu0.200 Fe0.200 Ni0.200"},"group":"Co0.200 Cr0.200 Cu0.200 Fe0.200 Ni0.200","y":286.0,"network":131.3,"trees":182.1,"blend":156.7},{"label":{"group":"Al0.225 Cu0.200 Fe0.150 Ni0.200 Ti0.225"},"group":"Al0.225 Cu0.200 Fe0.150 Ni0.200 Ti0.225","y":516.0,"network":547.6,"trees":531.9,"blend":539.7},{"label":{"group":"Al0.225 Cu0.200 Fe0.150 Ni0.200 Ti0.225"},"group":"Al0.225 Cu0.200 Fe0.150 Ni0.200 Ti0.225","y":516.0,"network":547.6,"trees":531.9,"blend":539.7},{"label":{"group":"Al0.200 Cu0.200 Fe0.200 Ni0.200 Ti0.200"},"group":"Al0.200 Cu0.200 Fe0.200 Ni0.200 Ti0.200","y":516.0,"network":505.9,"trees":542.8,"blend":524.4},{"label":{"group":"Al0.250 Cu0.250 Ni0.250 Ti0.250"},"group":"Al0.250 Cu0.250 Ni0.250 Ti0.250","y":537.0,"network":570.1,"trees":510.5,"blend":540.3},{"label":{"group":"Al0.060 Nb0.200 Ta0.160 Ti0.280 V0.040 Zr0.260"},"group":"Al0.060 Nb0.200 Ta0.160 Ti0.280 V0.040 Zr0.260","y":500.0,"network":506.7,"trees":497.2,"blend":502.0},{"label":{"group":"Al0.060 Nb0.200 Ta0.200 Ti0.280 Zr0.260"},"group":"Al0.060 Nb0.200 Ta0.200 Ti0.280 Zr0.260","y":490.0,"network":468.3,"trees":471.0,"blend":469.7},{"label":{"group":"Al0.080 Hf0.120 Nb0.200 Ta0.200 Ti0.200 Zr0.200"},"group":"Al0.080 Hf0.120 Nb0.200 Ta0.200 Ti0.200 Zr0.200","y":500.0,"network":492.6,"trees":442.2,"blend":467.4},{"label":{"group":"Al0.100 Nb0.200 Ta0.160 Ti0.300 V0.040 Zr0.200"},"group":"Al0.100 Nb0.200 Ta0.160 Ti0.300 V0.040 Zr0.200","y":530.0,"network":500.4,"trees":466.5,"blend":483.4},{"label":{"group":"Al0.200 Nb0.300 Ta0.100 Ti0.300 Zr0.100"},"group":"Al0.200 Nb0.300 Ta0.100 Ti0.300 Zr0.100","y":408.0,"network":436.7,"trees":449.5,"blend":443.1},{"label":{"group":"Al0.057 Hf0.189 Nb0.189 Ta0.189 Ti0.189 Zr0.189"},"group":"Al0.057 Hf0.189 Nb0.189 Ta0.189 Ti0.189 Zr0.189","y":353.0,"network":382.2,"trees":388.6,"blend":385.4},{"label":{"group":"Al0.091 Hf0.182 Nb0.182 Ta0.182 Ti0.182 Zr0.182"},"group":"Al0.091 Hf0.182 Nb0.182 Ta0.182 Ti0.182 Zr0.182","y":396.0,"network":366.6,"trees":386.4,"blend":376.5},{"label":{"group":"Al0.130 Hf0.174 Nb0.174 Ta0.174 Ti0.174 Zr0.174"},"group":"Al0.130 Hf0.174 Nb0.174 Ta0.174 Ti0.174 Zr0.174","y":427.0,"network":376.7,"trees":424.2,"blend":400.5},{"label":{"group":"Hf0.200 Nb0.200 Ta0.200 Ti0.200 Zr0.200"},"group":"Hf0.200 Nb0.200 Ta0.200 Ti0.200 Zr0.200","y":295.0,"network":355.5,"trees":377.5,"blend":366.5},{"label":{"group":"Al0.111 Mo0.222 Nb0.222 Ti0.222 V0.222"},"group":"Al0.111 Mo0.222 Nb0.222 Ti0.222 V0.222","y":487.0,"network":518.2,"trees":511.0,"blend":514.6},{"label":{"group":"Al0.158 Mo0.211 Nb0.211 Ti0.211 V0.211"},"group":"Al0.158 Mo0.211 Nb0.211 Ti0.211 V0.211","y":517.0,"network":517.2,"trees":521.9,"blend":519.6},{"label":{"group":"Al0.200 Mo0.200 Nb0.200 Ti0.200 V0.200"},"group":"Al0.200 Mo0.200 Nb0.200 Ti0.200 V0.200","y":537.0,"network":542.6,"trees":536.0,"blend":539.3},{"label":{"group":"Mo0.250 Nb0.250 Ti0.250 V0.250"},"group":"Mo0.250 Nb0.250 Ti0.250 V0.250","y":441.0,"network":447.3,"trees":483.8,"blend":465.5},{"label":{"group":"Al0.250 Nb0.250 Ti0.250 V0.250"},"group":"Al0.250 Nb0.250 Ti0.250 V0.250","y":448.0,"network":451.9,"trees":449.9,"blend":450.9},{"label":{"group":"Cr0.200 Mo0.100 Nb0.200 Ta0.100 Ti0.200 Zr0.200"},"group":"Cr0.200 Mo0.100 Nb0.200 Ta0.100 Ti0.200 Zr0.200","y":540.0,"network":709.0,"trees":621.2,"blend":665.1},{"label":{"group":"Cr0.200 Nb0.200 Ti0.200 V0.200 Zr0.200"},"group":"Cr0.200 Nb0.200 Ti0.200 V0.200 Zr0.200","y":482.0,"network":497.5,"trees":443.6,"blend":470.5},{"label":{"group":"Cr0.250 Nb0.250 Ti0.250 Zr0.250"},"group":"Cr0.250 Nb0.250 Ti0.250 Zr0.250","y":418.0,"network":448.4,"trees":455.8,"blend":452.1},{"label":{"group":"Nb0.200 Ti0.200 V0.400 Zr0.200"},"group":"Nb0.200 Ti0.200 V0.400 Zr0.200","y":304.0,"network":361.0,"trees":400.2,"blend":380.6},{"label":{"group":"Nb0.250 Ti0.250 V0.250 Zr0.250"},"group":"Nb0.250 Ti0.250 V0.250 Zr0.250","y":335.0,"network":326.8,"trees":346.6,"blend":336.7},{"label":{"group":"Hf0.190 Mo0.048 Nb0.190 Ta0.190 Ti0.190 Zr0.190"},"group":"Hf0.190 Mo0.048 Nb0.190 Ta0.190 Ti0.190 Zr0.190","y":395.0,"network":399.6,"trees":438.3,"blend":419.0},{"label":{"group":"Hf0.182 Mo0.091 Nb0.182 Ta0.182 Ti0.182 Zr0.182"},"group":"Hf0.182 Mo0.091 Nb0.182 Ta0.182 Ti0.182 Zr0.182","y":480.0,"network":441.7,"trees":492.5,"blend":467.1},{"label":{"group":"Hf0.174 Mo0.130 Nb0.174 Ta0.174 Ti0.174 Zr0.174"},"group":"Hf0.174 Mo0.130 Nb0.174 Ta0.174 Ti0.174 Zr0.174","y":492.0,"network":476.1,"trees":505.3,"blend":490.7},{"label":{"group":"Hf0.167 Mo0.167 Nb0.167 Ta0.167 Ti0.167 Zr0.167"},"group":"Hf0.167 Mo0.167 Nb0.167 Ta0.167 Ti0.167 Zr0.167","y":505.0,"network":519.4,"trees":511.6,"blend":515.5},{"label":{"group":"Hf0.200 Nb0.200 Ta0.200 Ti0.200 Zr0.200"},"group":"Hf0.200 Nb0.200 Ta0.200 Ti0.200 Zr0.200","y":335.0,"network":355.5,"trees":377.5,"blend":366.5},{"label":{"group":"Hf0.167 Mo0.167 Nb0.167 Ta0.167 Ti0.167 Zr0.167"},"group":"Hf0.167 Mo0.167 Nb0.167 Ta0.167 Ti0.167 Zr0.167","y":505.0,"network":519.4,"trees":511.6,"blend":515.5},{"label":{"group":"Hf0.200 Mo0.200 Ta0.200 Ti0.200 Zr0.200"},"group":"Hf0.200 Mo0.200 Ta0.200 Ti0.200 Zr0.200","y":542.0,"network":509.5,"trees":500.5,"blend":505.0},{"label":{"group":"Hf0.222 Nb0.222 Si0.111 Ti0.222 V0.222"},"group":"Hf0.222 Nb0.222 Si0.111 Ti0.222 V0.222","y":490.0,"network":564.5,"trees":426.9,"blend":495.7},{"label":{"group":"Hf0.125 Nb0.125 Ta0.125 Ti0.375 Zr0.250"},"group":"Hf0.125 Nb0.125 Ta0.125 Ti0.375 Zr0.250","y":301.0,"network":358.9,"trees":382.5,"blend":370.7},{"label":{"group":"Mo0.200 Nb0.200 Ta0.200 V0.200 W0.200"},"group":"Mo0.200 Nb0.200 Ta0.200 V0.200 W0.200","y":536.0,"network":541.5,"trees":557.6,"blend":549.5},{"label":{"group":"Co0.227 Fe0.227 Mo0.091 Ni0.227 V0.227"},"group":"Co0.227 Fe0.227 Mo0.091 Ni0.227 V0.227","y":402.0,"network":523.0,"trees":483.5,"blend":503.2},{"label":{"group":"Co0.217 Fe0.217 Mo0.130 Ni0.217 V0.217"},"group":"Co0.217 Fe0.217 Mo0.130 Ni0.217 V0.217","y":557.0,"network":509.0,"trees":508.2,"blend":508.6},{"label":{"group":"Co0.208 Fe0.208 Mo0.167 Ni0.208 V0.208"},"group":"Co0.208 Fe0.208 Mo0.167 Ni0.208 V0.208","y":606.0,"network":575.8,"trees":571.8,"blend":573.8},{"label":{"group":"Co0.185 Fe0.185 Mo0.185 Ni0.259 V0.185"},"group":"Co0.185 Fe0.185 Mo0.185 Ni0.259 V0.185","y":538.0,"network":562.4,"trees":559.3,"blend":560.9},{"label":{"group":"Co0.179 Fe0.179 Mo0.179 Ni0.286 V0.179"},"group":"Co0.179 Fe0.179 Mo0.179 Ni0.286 V0.179","y":520.0,"network":529.7,"trees":522.8,"blend":526.2},{"label":{"group":"Co0.172 Fe0.172 Mo0.172 Ni0.310 V0.172"},"group":"Co0.172 Fe0.172 Mo0.172 Ni0.310 V0.172","y":510.0,"network":450.7,"trees":449.5,"blend":450.1},{"label":{"group":"Co0.167 Fe0.167 Mo0.167 Ni0.333 V0.167"},"group":"Co0.167 Fe0.167 Mo0.167 Ni0.333 V0.167","y":382.0,"network":475.9,"trees":483.2,"blend":479.6},{"label":{"group":"Co0.200 Fe0.200 Mo0.200 Ni0.200 V0.200"},"group":"Co0.200 Fe0.200 Mo0.200 Ni0.200 V0.200","y":625.0,"network":630.1,"trees":577.0,"blend":603.5},{"label":{"group":"Co0.250 Fe0.250 Ni0.250 V0.250"},"group":"Co0.250 Fe0.250 Ni0.250 V0.250","y":238.0,"network":394.5,"trees":399.8,"blend":397.2},{"label":{"group":"Cu0.300 Mn0.300 Ni0.300 Zn0.100"},"group":"Cu0.300 Mn0.300 Ni0.300 Zn0.100","y":147.0,"network":222.5,"trees":323.5,"blend":273.0},{"label":{"group":"Cu0.308 Mn0.308 Ni0.308 Zn0.077"},"group":"Cu0.308 Mn0.308 Ni0.308 Zn0.077","y":109.0,"network":224.2,"trees":322.1,"blend":273.2},{"label":{"group":"Al0.036 Cu0.321 Mn0.321 Ni0.321"},"group":"Al0.036 Cu0.321 Mn0.321 Ni0.321","y":241.0,"network":223.9,"trees":329.8,"blend":276.9},{"label":{"group":"Cu0.321 Mn0.321 Ni0.321 Sn0.036"},"group":"Cu0.321 Mn0.321 Ni0.321 Sn0.036","y":318.0,"network":214.1,"trees":347.4,"blend":280.7},{"label":{"group":"Cr0.240 Ta0.240 Ti0.041 V0.240 W0.240"},"group":"Cr0.240 Ta0.240 Ti0.041 V0.240 W0.240","y":715.0,"network":762.3,"trees":754.8,"blend":758.6},{"label":{"group":"Cr0.233 Ta0.233 Ti0.070 V0.233 W0.233"},"group":"Cr0.233 Ta0.233 Ti0.070 V0.233 W0.233","y":780.0,"network":728.4,"trees":713.1,"blend":720.7},{"label":{"group":"Cr0.250 Ta0.250 V0.250 W0.250"},"group":"Cr0.250 Ta0.250 V0.250 W0.250","y":715.0,"network":715.9,"trees":732.1,"blend":724.0},{"label":{"group":"Hf0.122 Mo0.122 Nb0.244 Si0.024 Ti0.244 Zr0.244"},"group":"Hf0.122 Mo0.122 Nb0.244 Si0.024 Ti0.244 Zr0.244","y":442.0,"network":409.3,"trees":504.9,"blend":457.1},{"label":{"group":"Hf0.116 Mo0.116 Nb0.233 Si0.070 Ti0.233 Zr0.233"},"group":"Hf0.116 Mo0.116 Nb0.233 Si0.070 Ti0.233 Zr0.233","y":494.0,"network":483.0,"trees":514.9,"blend":499.0},{"label":{"group":"Hf0.111 Mo0.111 Nb0.222 Si0.111 Ti0.222 Zr0.222"},"group":"Hf0.111 Mo0.111 Nb0.222 Si0.111 Ti0.222 Zr0.222","y":524.0,"network":559.2,"trees":509.7,"blend":534.5},{"label":{"group":"Hf0.106 Mo0.106 Nb0.213 Si0.149 Ti0.213 Zr0.213"},"group":"Hf0.106 Mo0.106 Nb0.213 Si0.149 Ti0.213 Zr0.213","y":580.0,"network":593.6,"trees":515.9,"blend":554.7},{"label":{"group":"Hf0.200 Nb0.200 Ta0.200 Ti0.200 Zr0.200"},"group":"Hf0.200 Nb0.200 Ta0.200 Ti0.200 Zr0.200","y":420.0,"network":432.3,"trees":459.3,"blend":445.8},{"label":{"group":"Hf0.200 Nb0.200 Ta0.200 Ti0.200 Zr0.200"},"group":"Hf0.200 Nb0.200 Ta0.200 Ti0.200 Zr0.200","y":530.0,"network":432.3,"trees":459.3,"blend":445.8},{"label":{"group":"Hf0.200 Nb0.200 Ta0.200 Ti0.200 Zr0.200"},"group":"Hf0.200 Nb0.200 Ta0.200 Ti0.200 Zr0.200","y":340.0,"network":432.3,"trees":459.3,"blend":445.8},{"label":{"group":"Hf0.200 Nb0.200 Ta0.200 Ti0.200 Zr0.200"},"group":"Hf0.200 Nb0.200 Ta0.200 Ti0.200 Zr0.200","y":309.0,"network":485.9,"trees":443.0,"blend":464.5},{"label":{"group":"Hf0.200 Nb0.200 Ta0.200 Ti0.200 Zr0.200"},"group":"Hf0.200 Nb0.200 Ta0.200 Ti0.200 Zr0.200","y":366.0,"network":485.9,"trees":443.0,"blend":464.5},{"label":{"group":"Hf0.200 Nb0.200 Ta0.200 Ti0.200 Zr0.200"},"group":"Hf0.200 Nb0.200 Ta0.200 Ti0.200 Zr0.200","y":351.0,"network":485.9,"trees":443.0,"blend":464.5},{"label":{"group":"Hf0.250 Nb0.250 Ta0.250 Zr0.250"},"group":"Hf0.250 Nb0.250 Ta0.250 Zr0.250","y":571.0,"network":367.1,"trees":380.9,"blend":374.0},{"label":{"group":"Hf0.250 Nb0.250 Ta0.250 Zr0.250"},"group":"Hf0.250 Nb0.250 Ta0.250 Zr0.250","y":536.0,"network":367.1,"trees":380.9,"blend":374.0},{"label":{"group":"Hf0.250 Nb0.250 Ta0.250 Zr0.250"},"group":"Hf0.250 Nb0.250 Ta0.250 Zr0.250","y":550.0,"network":367.1,"trees":380.9,"blend":374.0},{"label":{"group":"Hf0.250 Nb0.250 Ta0.250 Zr0.250"},"group":"Hf0.250 Nb0.250 Ta0.250 Zr0.250","y":365.0,"network":318.4,"trees":355.5,"blend":337.0},{"label":{"group":"Mo0.235 Nb0.235 Ta0.235 Ti0.059 W0.235"},"group":"Mo0.235 Nb0.235 Ta0.235 Ti0.059 W0.235","y":478.3,"network":482.3,"trees":462.6,"blend":472.5},{"label":{"group":"Mo0.211 Nb0.211 Ta0.211 Ti0.158 W0.211"},"group":"Mo0.211 Nb0.211 Ta0.211 Ti0.158 W0.211","y":495.6,"network":481.8,"trees":500.4,"blend":491.1},{"label":{"group":"Al0.080 Co0.170 Cr0.170 Cu0.080 Fe0.170 Ni0.330"},"group":"Al0.080 Co0.170 Cr0.170 Cu0.080 Fe0.170 Ni0.330","y":168.0,"network":282.5,"trees":253.1,"blend":267.8},{"label":{"group":"Al0.080 Co0.170 Cr0.170 Cu0.080 Fe0.170 Ni0.330"},"group":"Al0.080 Co0.170 Cr0.170 Cu0.080 Fe0.170 Ni0.330","y":328.0,"network":282.5,"trees":253.1,"blend":267.8},{"label":{"group":"Al0.080 Co0.170 Cr0.170 Cu0.080 Fe0.170 Ni0.330"},"group":"Al0.080 Co0.170 Cr0.170 Cu0.080 Fe0.170 Ni0.330","y":206.0,"network":282.5,"trees":253.1,"blend":267.8},{"label":{"group":"Al0.080 Co0.170 Cr0.140 Cu0.080 Fe0.170 Mo0.001 Ni0.349 Ti0.010 W0.001"},"group":"Al0.080 Co0.170 Cr0.140 Cu0.080 Fe0.170 Mo0.001 Ni0.349 Ti0.010 W0.001","y":231.0,"network":318.0,"trees":261.1,"blend":289.6},{"label":{"group":"Al0.080 Co0.170 Cr0.140 Cu0.080 Fe0.170 Mo0.001 Ni0.349 Ti0.010 W0.001"},"group":"Al0.080 Co0.170 Cr0.140 Cu0.080 Fe0.170 Mo0.001 Ni0.349 Ti0.010 W0.001","y":178.0,"network":371.2,"trees":270.9,"blend":321.1},{"label":{"group":"Al0.080 Co0.170 Cr0.140 Cu0.080 Fe0.170 Mo0.001 Ni0.349 Ti0.010 W0.001"},"group":"Al0.080 Co0.170 Cr0.140 Cu0.080 Fe0.170 Mo0.001 Ni0.349 Ti0.010 W0.001","y":343.0,"network":371.2,"trees":270.9,"blend":321.1},{"label":{"group":"Al0.080 Co0.170 Cr0.140 Cu0.080 Fe0.170 Mo0.001 Ni0.349 Ti0.010 W0.001"},"group":"Al0.080 Co0.170 Cr0.140 Cu0.080 Fe0.170 Mo0.001 Ni0.349 Ti0.010 W0.001","y":171.0,"network":371.2,"trees":270.9,"blend":321.1},{"label":{"group":"Co0.333 Cr0.333 Ni0.333"},"group":"Co0.333 Cr0.333 Ni0.333","y":468.0,"network":120.1,"trees":278.2,"blend":199.2},{"label":{"group":"Co0.333 Cr0.333 Ni0.333"},"group":"Co0.333 Cr0.333 Ni0.333","y":326.0,"network":120.1,"trees":278.2,"blend":199.2},{"label":{"group":"Co0.333 Cr0.333 Ni0.333"},"group":"Co0.333 Cr0.333 Ni0.333","y":223.0,"network":120.1,"trees":278.2,"blend":199.2},{"label":{"group":"Co0.200 Cr0.200 Fe0.200 Mn0.200 Ni0.200"},"group":"Co0.200 Cr0.200 Fe0.200 Mn0.200 Ni0.200","y":130.2,"network":234.6,"trees":292.6,"blend":263.6},{"label":{"group":"Co0.200 Cr0.200 Fe0.200 Mn0.200 Ni0.200"},"group":"Co0.200 Cr0.200 Fe0.200 Mn0.200 Ni0.200","y":394.1,"network":197.3,"trees":274.3,"blend":235.8},{"label":{"group":"Co0.200 Cr0.200 Fe0.200 Mn0.200 Ni0.200"},"group":"Co0.200 Cr0.200 Fe0.200 Mn0.200 Ni0.200","y":430.7,"network":197.3,"trees":274.3,"blend":235.8},{"label":{"group":"Nb0.250 Ta0.250 Ti0.250 V0.250"},"group":"Nb0.250 Ta0.250 Ti0.250 V0.250","y":427.9,"network":476.0,"trees":485.1,"blend":480.6},{"label":{"group":"Nb0.250 Ta0.250 Ti0.250 V0.250"},"group":"Nb0.250 Ta0.250 Ti0.250 V0.250","y":444.3,"network":476.0,"trees":485.1,"blend":480.6},{"label":{"group":"Nb0.250 Ta0.250 Ti0.250 V0.250"},"group":"Nb0.250 Ta0.250 Ti0.250 V0.250","y":510.9,"network":476.0,"trees":485.1,"blend":480.6},{"label":{"group":"Co0.200 Cr0.200 Fe0.200 Mn0.200 Ni0.200"},"group":"Co0.200 Cr0.200 Fe0.200 Mn0.200 Ni0.200","y":415.0,"network":234.6,"trees":292.6,"blend":263.6},{"label":{"group":"Al0.020 Co0.196 Cr0.196 Fe0.196 Mn0.196 Ni0.196"},"group":"Al0.020 Co0.196 Cr0.196 Fe0.196 Mn0.196 Ni0.196","y":432.0,"network":253.4,"trees":299.6,"blend":276.5},{"label":{"group":"Al0.057 Co0.189 Cr0.189 Fe0.189 Mn0.189 Ni0.189"},"group":"Al0.057 Co0.189 Cr0.189 Fe0.189 Mn0.189 Ni0.189","y":511.0,"network":332.1,"trees":270.1,"blend":301.1},{"label":{"group":"Al0.091 Co0.182 Cr0.182 Fe0.182 Mn0.182 Ni0.182"},"group":"Al0.091 Co0.182 Cr0.182 Fe0.182 Mn0.182 Ni0.182","y":553.0,"network":354.5,"trees":238.4,"blend":296.4},{"label":{"group":"Al0.123 Co0.175 Cr0.175 Fe0.175 Mn0.175 Ni0.175"},"group":"Al0.123 Co0.175 Cr0.175 Fe0.175 Mn0.175 Ni0.175","y":622.0,"network":436.2,"trees":463.3,"blend":449.7},{"label":{"group":"Al0.070 Co0.233 Cr0.233 Fe0.233 Ni0.233"},"group":"Al0.070 Co0.233 Cr0.233 Fe0.233 Ni0.233","y":117.0,"network":243.1,"trees":219.7,"blend":231.4},{"label":{"group":"Al0.167 Co0.185 Cr0.185 Fe0.185 Ni0.185 Ti0.093"},"group":"Al0.167 Co0.185 Cr0.185 Fe0.185 Ni0.185 Ti0.093","y":623.0,"network":682.2,"trees":685.9,"blend":684.1},{"label":{"group":"Cr0.167 Mo0.167 Nb0.167 Ta0.167 V0.167 W0.167"},"group":"Cr0.167 Mo0.167 Nb0.167 Ta0.167 V0.167 W0.167","y":1072.0,"network":738.8,"trees":679.8,"blend":709.3},{"label":{"group":"Cr0.167 Mo0.167 Nb0.167 Ta0.167 V0.167 W0.167"},"group":"Cr0.167 Mo0.167 Nb0.167 Ta0.167 V0.167 W0.167","y":1010.0,"network":738.8,"trees":679.8,"blend":709.3},{"label":{"group":"Cr0.167 Mo0.167 Nb0.167 Ta0.167 V0.167 W0.167"},"group":"Cr0.167 Mo0.167 Nb0.167 Ta0.167 V0.167 W0.167","y":991.3,"network":738.8,"trees":679.8,"blend":709.3},{"label":{"group":"Cr0.167 Mo0.167 Nb0.167 Ta0.167 V0.167 W0.167"},"group":"Cr0.167 Mo0.167 Nb0.167 Ta0.167 V0.167 W0.167","y":988.3,"network":738.8,"trees":679.8,"blend":709.3},{"label":{"group":"Cr0.167 Mo0.167 Nb0.167 Ta0.167 V0.167 W0.167"},"group":"Cr0.167 Mo0.167 Nb0.167 Ta0.167 V0.167 W0.167","y":704.6,"network":671.0,"trees":632.8,"blend":651.9},{"label":{"group":"Co0.200 Cr0.200 Cu0.200 Fe0.200 Ni0.200"},"group":"Co0.200 Cr0.200 Cu0.200 Fe0.200 Ni0.200","y":160.0,"network":191.6,"trees":176.3,"blend":184.0},{"label":{"group":"Al0.091 Co0.182 Cr0.182 Cu0.182 Fe0.182 Ni0.182"},"group":"Al0.091 Co0.182 Cr0.182 Cu0.182 Fe0.182 Ni0.182","y":160.0,"network":294.2,"trees":239.8,"blend":267.0},{"label":{"group":"Al0.167 Co0.167 Cr0.167 Cu0.167 Fe0.167 Ni0.167"},"group":"Al0.167 Co0.167 Cr0.167 Cu0.167 Fe0.167 Ni0.167","y":458.0,"network":361.3,"trees":395.0,"blend":378.2},{"label":{"group":"Al0.231 Co0.154 Cr0.154 Cu0.154 Fe0.154 Ni0.154"},"group":"Al0.231 Co0.154 Cr0.154 Cu0.154 Fe0.154 Ni0.154","y":498.0,"network":507.4,"trees":546.0,"blend":526.7},{"label":{"group":"Al0.286 Co0.143 Cr0.143 Cu0.143 Fe0.143 Ni0.143"},"group":"Al0.286 Co0.143 Cr0.143 Cu0.143 Fe0.143 Ni0.143","y":560.0,"network":520.0,"trees":588.3,"blend":554.1},{"label":{"group":"Al0.340 Co0.170 Cr0.340 Fe0.050
