Repository: benjamin12495990-sketch/NCSU-Hackathon

# Superconductor Candidate Generator

A one-page web app that predicts the superconducting critical temperature (Tc) of a chemical
formula and proposes new, untested compositions ranked by predicted Tc. Built from scratch at
TRIANGULATE, an AI hackathon at NC State.

- **Grand Challenge:** Engineer the Tools of Scientific Discovery.
- **User:** a materials science grad student deciding which superconductor compositions deserve
  weeks of synthesis or simulation time.
- **Problem:** screening candidates by hand or by simulation is slow, so most compositions never
  get looked at.

File: public/pipeline/tab_corrosion.json (part 1 of 17)
{"task":"tab:corrosion","unit":"log10 corrosion rate, log10(mm/yr); NIST CORR-DATA point values","kind":"table","split":"GroupKFold(5) on Reference # (rule of domains/corrosives/work/baseline_corrdata.py)","rows_total":5761,"rows_shown":2000,"sample_rule":"a fixed sample ordered by a hash of the row","interval90":{"network":{"half_width":1.606,"coverage":0.9},"trees":{"half_width":1.611,"coverage":0.898},"blend":{"half_width":1.565,"coverage":0.898}},"rows":[{"label":{"material":"316","material_class":"Stainless steels","material_family":"Austenitic","environment":"Acetaldehyde","conc_vol_pct":70.0,"temp_C":118.0,"hours":4055.999999999998,"reference":"89","conc_qualifier":"exact","temp_qualifier":"exact"},"group":"1","y":-1.0,"network":-2.067,"trees":-1.601,"blend":-1.834},{"label":{"material":"316","material_class":"Stainless steels","material_family":"Austenitic","environment":"Acetaldehyde","conc_vol_pct":100.0,"temp_C":61.0,"hours":9936.0,"reference":"89","conc_qualifier":"exact","temp_qualifier":"exact"},"group":"1","y":-2.523,"network":-2.262,"trees":-2.383,"blend":-2.323},{"label":{"material":"317","material_class":"Stainless steels","material_family":"Austenitic","environment":"Acetaldehyde","conc_vol_pct":70.0,"temp_C":104.0,"hours":2399.9999999999995,"reference":"89","conc_qualifier":"exact","temp_qualifier":"exact"},"group":"1","y":-2.523,"network":-2.237,"trees":-1.328,"blend":-1.782},{"label":{"material":"Al-3Mg","material_class":"Aluminum and alloys","material_family":"Aluminum-magnesium","environment":"Acetamide","conc_vol_pct":null,"temp_C":22.0,"hours":8639.999999999998,"reference":"258","conc_qualifier":"","temp_qualifier":"exact"},"group":"2","y":-2.481,"network":-2.152,"trees":-2.49,"blend":-2.321},{"label":{"material":"Al-3Mg","material_class":"Aluminum and alloys","material_family":"Aluminum-magnesium","environment":"Acetamide","conc_vol_pct":null,"temp_C":22.0,"hours":8639.999999999998,"reference":"258","conc_qualifier":"","temp_qualifier":"exact"},"group":"2","y":-2.398,"network":-2.152,"trees":-2.49,"blend":-2.321},{"label":{"material":"C11000","material_class":"Copper and alloys","material_family":"Copper","environment":"Acetic Acid","conc_vol_pct":null,"temp_C":null,"hours":2447.999999999999,"reference":"70","conc_qualifier":"pure","temp_qualifier":""},"group":"4","y":-2.301,"network":-1.177,"trees":-1.058,"blend":-1.117},{"label":{"material":"Copper","material_class":"Copper and alloys","material_family":"Copper","environment":"Acetic Acid","conc_vol_pct":90.0,"temp_C":null,"hours":1511.9999999999995,"reference":"69","conc_qualifier":"exact","temp_qualifier":""},"group":"5","y":-0.7375,"network":-1.676,"trees":-2.254,"blend":-1.965},{"label":{"material":"Copper","material_class":"Copper and alloys","material_family":"Copper","environment":"Acetic Acid","conc_vol_pct":90.0,"temp_C":null,"hours":4000.000000000001,"reference":"69","conc_qualifier":"exact","temp_qualifier":""},"group":"5","y":-0.9208,"network":-1.782,"trees":-2.272,"blend":-2.027},{"label":{"material":"Gold","material_class":"Miscellaneous","material_family":"Noble metals","environment":"Chlorine","conc_vol_pct":null,"temp_C":22.0,"hours":null,"reference":"250","conc_qualifier":"","temp_qualifier":"exact"},"group":"6","y":-0.5229,"network":-1.325,"trees":-0.8596,"blend":-1.092},{"label":{"material":"Tin","material_class":"Miscellaneous","material_family":"Tin and alloys","environment":"Acetic Acid","conc_vol_pct":6.0,"temp_C":null,"hours":null,"reference":"59","conc_qualifier":"exact","temp_qualifier":""},"group":"8","y":-1.155,"network":-1.432,"trees":-2.029,"blend":-1.731},{"label":{"material":"Nickel 200","material_class":"Nickel and alloys","material_family":"Nickel","environment":"Acetic Acid","conc_vol_pct":50.0,"temp_C":null,"hours":null,"reference":"65","conc_qualifier":"exact","temp_qualifier":"boiling"},"group":"9","y":-0.1487,"network":-1.511,"trees":-1.236,"blend":-1.374},{"label":{"material":"Nickel 200","material_class":"Nickel and alloys","material_family":"Nickel","environment":"Acetic Acid","conc_vol_pct":30.0,"temp_C":30.0,"hours":null,"reference":"21","conc_qualifier":"exact","temp_qualifier":"exact"},"group":"10","y":-1.076,"network":-0.8586,"trees":-1.096,"blend":-0.9771},{"label":{"material":"Nickel 200","material_class":"Nickel and alloys","material_family":"Nickel","environment":"Acetic Acid","conc_vol_pct":99.9,"temp_C":116.0,"hours":null,"reference":"21","conc_qualifier":"exact","temp_qualifier":"exact"},"group":"10","y":-2.046,"network":-0.8858,"trees":-1.585,"blend":-1.236},{"label":{"material":"Nickel 200","material_class":"Nickel and alloys","material_family":"Nickel","environment":"Acetic Acid","conc_vol_pct":0.1,"temp_C":null,"hours":null,"reference":"44","conc_qualifier":"exact","temp_qualifier":"room"},"group":"11","y":-0.6021,"network":-2.15,"trees":-2.305,"blend":-2.227},{"label":{"material":"Nickel 200","material_class":"Nickel and alloys","material_family":"Nickel","environment":"Acetic Acid","conc_vol_pct":50.0,"temp_C":null,"hours":null,"reference":"50","conc_qualifier":"exact","temp_qualifier":"boiling"},"group":"12","y":0.2041,"network":-1.356,"trees":-1.387,"blend":-1.371},{"label":{"material":"Nickel 200","material_class":"Nickel and alloys","material_family":"Nickel","environment":"Acetic Acid","conc_vol_pct":50.0,"temp_C":null,"hours":null,"reference":"50","conc_qualifier":"exact","temp_qualifier":"boiling"},"group":"12","y":-1.119,"network":-1.356,"trees":-1.387,"blend":-1.371},{"label":{"material":"Nickel 200","material_class":"Nickel and alloys","material_family":"Nickel","environment":"Acetic Acid","conc_vol_pct":99.9,"temp_C":30.0,"hours":null,"reference":"21","conc_qualifier":"exact","temp_qualifier":"exact"},"group":"10","y":-2.523,"network":-1.032,"trees":-1.32,"blend":-1.176},{"label":{"material":"Inconel alloy 601 Inco Alloys International Inc.","material_class":"Nickel and alloys","material_family":"Nickel-chromium-iron","environment":"Acetic Acid","conc_vol_pct":10.0,"temp_C":80.0,"hours":720.0000000000001,"reference":"64","conc_qualifier":"exact","temp_qualifier":"exact"},"group":"13","y":-0.2565,"network":-1.995,"trees":-1.874,"blend":-1.935},{"label":{"material":"Alloy 825","material_class":"Nickel and alloys","material_family":"Nickel-chromium-iron-molybdenum","environment":"Acetic Acid","conc_vol_pct":75.0,"temp_C":150.0,"hours":720.0000000000001,"reference":"217","conc_qualifier":"exact","temp_qualifier":"exact"},"group":"14","y":-0.699,"network":-1.459,"trees":-0.7112,"blend":-1.085},{"label":{"material":"Carpenter Pyromet Alloy 102 Carpenter Technologies Corp.","material_class":"Nickel and alloys","material_family":"Nickel-chromium-iron-molybdenum","environment":"Acetic Acid","conc_vol_pct":null,"temp_C":null,"hours":47.99999999999999,"reference":"30","conc_qualifier":"","temp_qualifier":""},"group":"15","y":-0.1637,"network":-1.787,"trees":-1.52,"blend":-1.654},{"label":{"material":"Incoloy alloy 825 Inco Alloys International Inc.","material_class":"Nickel and alloys","material_family":"Nickel-chromium-iron-molybdenum","environment":"Acetic Acid","conc_vol_pct":91.5,"temp_C":118.5,"hours":1320.0000000000005,"reference":"43","conc_qualifier":"exact","temp_qualifier":"range"},"group":"16","y":-1.102,"network":-1.854,"trees":-1.491,"blend":-1.672},{"label":{"material":"Alloy 625","material_class":"Nickel and alloys","material_family":"Nickel-chromium-molybdenum-(tungsten)","environment":"Acetic Acid","conc_vol_pct":20.0,"temp_C":null,"hours":null,"reference":"223","conc_qualifier":"exact","temp_qualifier":"boiling"},"group":"17","y":-1.523,"network":-1.061,"trees":-0.9675,"blend":-1.014},{"label":{"material":"Cabot alloy No. 625 Cabot Corp.","material_class":"Nickel and alloys","material_family":"Nickel-chromium-molybdenum-(tungsten)","environment":"Acetic Acid","conc_vol_pct":99.0,"temp_C":null,"hours":null,"reference":"67","conc_qualifier":"exact","temp_qualifier":"boiling"},"group":"18","y":-2.0,"network":-1.401,"trees":-1.929,"blend":-1.665},{"label":{"material":"Nickel 400","material_class":"Nickel and alloys","material_family":"Nickel-copper","environment":"Acetic Acid","conc_vol_pct":50.0,"temp_C":null,"hours":null,"reference":"50","conc_qualifier":"exact","temp_qualifier":"boiling"},"group":"12","y":0.3222,"network":-1.643,"trees":-1.387,"blend":-1.515},{"label":{"material":"Nickel alloy C","material_class":"Nickel and alloys","material_family":"Nickel-chromium-molybdenum-(tungsten)","environment":"Acetic Acid","conc_vol_pct":90.0,"temp_C":150.0,"hours":720.0000000000001,"reference":"217","conc_qualifier":"exact","temp_qualifier":"exact"},"group":"14","y":-1.31,"network":-1.765,"trees":-1.389,"blend":-1.577},{"label":{"material":"Nickel C-276","material_class":"Nickel and alloys","material_family":"Nickel-chromium-molybdenum-(tungsten)","environment":"Acetic Acid","conc_vol_pct":99.0,"temp_C":null,"hours":23.999999999999993,"reference":"50","conc_qualifier":"exact","temp_qualifier":"boiling"},"group":"12","y":-2.119,"network":-1.237,"trees":-1.554,"blend":-1.396},{"label":{"material":"Nickel C-4","material_class":"Nickel and alloys","material_family":"Nickel-chromium-molybdenum-(tungsten)","environment":"Acetic Acid","conc_vol_pct":99.0,"temp_C":null,"hours":23.999999999999993,"reference":"50","conc_qualifier":"exact","temp_qualifier":"boiling"},"group":"12","y":-3.301,"network":-1.237,"trees":-1.554,"blend":-1.396},{"label":{"material":"Nickel 400","material_class":"Nickel and alloys","material_family":"Nickel-copper","environment":"Acetic Acid","conc_vol_pct":50.0,"temp_C":null,"hours":null,"reference":"65","conc_qualifier":"exact","temp_qualifier":"boiling"},"group":"9","y":-0.04576,"network":-1.907,"trees":-1.283,"blend":-1.595},{"label":{"material":"Nickel 400","material_class":"Nickel and alloys","material_family":"Nickel-copper","environment":"Acetic Acid","conc_vol_pct":10.0,"temp_C":30.0,"hours":null,"reference":"21","conc_qualifier":"exact","temp_qualifier":"exact"},"group":"10","y":-2.097,"network":-0.7392,"trees":-1.077,"blend":-0.9081},{"label":{"material":"Nickel 400","material_class":"Nickel and alloys","material_family":"Nickel-copper","environment":"Acetic Acid","conc_vol_pct":25.0,"temp_C":30.0,"hours":null,"reference":"21","conc_qualifier":"exact","temp_qualifier":"exact"},"group":"10","y":-2.0,"network":-0.7822,"trees":-1.186,"blend":-0.9841},{"label":{"material":"Nickel 400","material_class":"Nickel and alloys","material_family":"Nickel-copper","environment":"Acetic Acid","conc_vol_pct":99.0,"temp_C":null,"hours":23.999999999999993,"reference":"50","conc_qualifier":"exact","temp_qualifier":"boiling"},"group":"12","y":-1.824,"network":-1.206,"trees":-1.49,"blend":-1.348},{"label":{"material":"Nickel 400","material_class":"Nickel and alloys","material_family":"Nickel-copper","environment":"Acetic Acid","conc_vol_pct":50.0,"temp_C":null,"hours":null,"reference":"50","conc_qualifier":"exact","temp_qualifier":"boiling"},"group":"12","y":-1.602,"network":-1.643,"trees":-1.387,"blend":-1.515},{"label":{"material":"Nickel 400","material_class":"Nickel and alloys","material_family":"Nickel-copper","environment":"Acetic Acid","conc_vol_pct":2.0,"temp_C":30.0,"hours":null,"reference":"21","conc_qualifier":"exact","temp_qualifier":"exact"},"group":"10","y":-3.097,"network":-0.7208,"trees":-0.9486,"blend":-0.8347},{"label":{"material":"Nickel 400","material_class":"Nickel and alloys","material_family":"Nickel-copper","environment":"Acetic Acid","conc_vol_pct":50.0,"temp_C":30.0,"hours":null,"reference":"21","conc_qualifier":"exact","temp_qualifier":"exact"},"group":"10","y":-2.602,"network":-0.8729,"trees":-1.252,"blend":-1.062},{"label":{"material":"Nickel 400","material_class":"Nickel and alloys","material_family":"Nickel-copper","environment":"Acetic Acid","conc_vol_pct":99.9,"temp_C":30.0,"hours":null,"reference":"21","conc_qualifier":"exact","temp_qualifier":"exact"},"group":"10","y":-2.699,"network":-1.102,"trees":-1.345,"blend":-1.224},{"label":{"material":"Hastelloy alloy B-2 Haynes International","material_class":"Nickel and alloys","material_family":"Nickel-molybdenum","environment":"Acetic Acid","conc_vol_pct":30.0,"temp_C":null,"hours":null,"reference":"63","conc_qualifier":"exact","temp_qualifier":"boiling"},"group":"20","y":-2.0,"network":-1.509,"trees":-1.686,"blend":-1.598},{"label":{"material":"44Co-31Cr-13W","material_class":"Refractory metals and alloys","material_family":"Cobalt and alloys","environment":"Acetic Acid","conc_vol_pct":10.0,"temp_C":null,"hours":null,"reference":"53","conc_qualifier":"exact","temp_qualifier":"boiling"},"group":"21","y":-2.699,"network":-1.309,"trees":-1.101,"blend":-1.205},{"label":{"material":"44Co-31Cr-13W","material_class":"Refractory metals and alloys","material_family":"Cobalt and alloys","environment":"Acetic Acid","conc_vol_pct":10.0,"temp_C":null,"hours":null,"reference":"53","conc_qualifier":"exact","temp_qualifier":"boiling"},"group":"21","y":-1.0,"network":-1.309,"trees":-1.101,"blend":-1.205},{"label":{"material":"50Co-20Cr-15W-10Ni","material_class":"Refractory metals and alloys","material_family":"Cobalt and alloys","environment":"Acetic Acid","conc_vol_pct":10.0,"temp_C":null,"hours":null,"reference":"53","conc_qualifier":"exact","temp_qualifier":"boiling"},"group":"21","y":-2.699,"network":-1.309,"trees":-1.101,"blend":-1.205},{"label":{"material":"53Co-30Cr-4.5W","material_class":"Refractory metals and alloys","material_family":"Cobalt and alloys","environment":"Acetic Acid","conc_vol_pct":10.0,"temp_C":null,"hours":null,"reference":"53","conc_qualifier":"exact","temp_qualifier":"boiling"},"group":"21","y":-2.155,"network":-1.309,"trees":-1.101,"blend":-1.205},{"label":{"material":"53Co-30Cr-4.5W","material_class":"Refractory metals and alloys","material_family":"Cobalt and alloys","environment":"Acetic Acid","conc_vol_pct":99.0,"temp_C":null,"hours":null,"reference":"53","conc_qualifier":"exact","temp_qualifier":"boiling"},"group":"21","y":-2.0,"network":-1.331,"trees":-1.541,"blend":-1.436},{"label":{"material":"Havar","material_class":"Refractory metals and alloys","material_family":"Cobalt and alloys","environment":"Acetic Acid","conc_vol_pct":99.0,"temp_C":null,"hours":null,"reference":"23","conc_qualifier":"exact","temp_qualifier":"boiling"},"group":"19","y":-1.108,"network":-1.27,"trees":-1.7,"blend":-1.485},{"label":{"material":"Titanium","material_class":"Refractory metals and alloys","material_family":"Titanium and alloys","environment":"Acetic Acid","conc_vol_pct":99.7,"temp_C":124.0,"hours":null,"reference":"90","conc_qualifier":"exact","temp_qualifier":"exact"},"group":"0","y":-2.523,"network":-1.482,"trees":-1.775,"blend":-1.629},{"label":{"material":"Titanium","material_class":"Refractory metals and alloys","material_family":"Titanium and alloys","environment":"Acetic Acid","conc_vol_pct":58.0,"temp_C":null,"hours":null,"reference":"90","conc_qualifier":"exact","temp_qualifier":"boiling"},"group":"0","y":-0.3401,"network":-1.299,"trees":-1.306,"blend":-1.303},{"label":{"material":"20","material_class":"Stainless steels","material_family":"Austenitic","environment":"Acetic Acid","conc_vol_pct":87.0,"temp_C":122.0,"hours":1223.9999999999993,"reference":"66","conc_qualifier":"exact","temp_qualifier":"exact"},"group":"23","y":-0.6925,"network":-1.882,"trees":-1.029,"blend":-1.455},{"label":{"material":"20","material_class":"Stainless steels","material_family":"Austenitic","environment":"Acetic Acid","conc_vol_pct":98.0,"temp_C":128.0,"hours":1223.9999999999993,"reference":"66","conc_qualifier":"exact","temp_qualifier":"exact"},"group":"23","y":-1.301,"network":-1.885,"trees":-1.25,"blend":-1.567},{"label":{"material":"304","material_class":"Stainless steels","material_family":"Austenitic","environment":"Acetic Acid","conc_vol_pct":20.0,"temp_C":null,"hours":null,"reference":"55","conc_qualifier":"exact","temp_qualifier":"boiling"},"group":"24","y":-0.1192,"network":-1.181,"trees":-0.6251,"blend":-0.9031},{"label":{"material":"304","material_class":"Stainless steels","material_family":"Austenitic","environment":"Acetic Acid","conc_vol_pct":83.0,"temp_C":116.0,"hours":1223.9999999999993,"reference":"66","conc_qualifier":"exact","temp_qualifier":"exact"},"group":"23","y":0.2253,"network":-1.629,"trees":-0.9261,"blend":-1.278},{"label":{"material":"304","material_class":"Stainless steels","material_family":"Austenitic","environment":"Acetic Acid","conc_vol_pct":87.0,"temp_C":122.0,"hours":1223.9999999999993,"reference":"66","conc_qualifier":"exact","temp_qualifier":"exact"},"group":"23","y":0.02938,"network":-1.619,"trees":-0.7704,"blend":-1.195},{"label":{"material":"304","material_class":"Stainless steels","material_family":"Austenitic","environment":"Acetic Acid","conc_vol_pct":null,"temp_C":null,"hours":null,"reference":"55","conc_qualifier":"concentrated","temp_qualifier":"boiling"},"group":"24","y":0.8363,"network":-1.1,"trees":-0.9314,"blend":-1.015},{"label":{"material":"304","material_class":"Stainless steels","material_family":"Austenitic","environment":"Acetic Acid","conc_vol_pct":null,"temp_C":null,"hours":47.99999999999999,"reference":"47","conc_qualifier":"exact","temp_qualifier":"boiling"},"group":"27","y":-0.5607,"network":-1.001,"trees":-0.3876,"blend":-0.6945},{"label":{"material":"316","material_class":"Stainless steels","material_family":"Austenitic","environment":"Acetic Acid","conc_vol_pct":10.0,"temp_C":null,"hours":null,"reference":"51","conc_qualifier":"exact","temp_qualifier":"boiling"},"group":"28","y":-2.602,"network":-1.231,"trees":-1.304,"blend":-1.268},{"label":{"material":"316","material_class":"Stainless steels","material_family":"Austenitic","environment":"Acetic Acid","conc_vol_pct":20.0,"temp_C":null,"hours":null,"reference":"55","conc_qualifier":"exact","temp_qualifier":"boiling"},"group":"24","y":-2.119,"network":-1.382,"trees":-1.492,"blend":-1.437},{"label":{"material":"316","material_class":"Stainless steels","material_family":"Austenitic","environment":"Acetic Acid","conc_vol_pct":10.0,"temp_C":106.0,"hours":1223.9999999999993,"reference":"66","conc_qualifier":"exact","temp_qualifier":"exact"},"group":"23","y":-1.301,"network":-1.764,"trees":-1.3,"blend":-1.532},{"label":{"material":"316","material_class":"Stainless steels","material_family":"Austenitic","environment":"Acetic Acid","conc_vol_pct":24.0,"temp_C":110.0,"hours":1223.9999999999993,"reference":"66","conc_qualifier":"exact","temp_qualifier":"exact"},"group":"23","y":-1.161,"network":-1.751,"trees":-1.183,"blend":-1.467},{"label":{"material":"316","material_class":"Stainless steels","material_family":"Austenitic","environment":"Acetic Acid","conc_vol_pct":10.0,"temp_C":106.0,"hours":1223.9999999999993,"reference":"66","conc_qualifier":"exact","temp_qualifier":"exact"},"group":"23","y":-0.9914,"network":-1.764,"trees":-1.3,"blend":-1.532},{"label":{"material":"316","material_class":"Stainless steels","material_family":"Austenitic","environment":"Acetic Acid","conc_vol_pct":20.0,"temp_C":null,"hours":23.999999999999993,"reference":"52","conc_qualifier":"exact","temp_qualifier":"boiling"},"group":"26","y":-2.125,"network":-1.227,"trees":-0.2683,"blend":-0.7478},{"label":{"material":"316","material_class":"Stainless steels","material_family":"Austenitic","environment":"Acetic Acid","conc_vol_pct":25.0,"temp_C":104.0,"hours":null,"reference":"55","conc_qualifier":"exact","temp_qualifier":"exact"},"group":"24","y":-1.398,"network":-1.183,"trees":-1.232,"blend":-1.207},{"label":{"material":"316","material_class":"Stainless steels","material_family":"Austenitic","environment":"Acetic Acid","conc_vol_pct":null,"temp_C":null,"hours":null,"reference":"55","conc_qualifier":"concentrated","temp_qualifier":"boiling"},"group":"24","y":0.6599,"network":-1.242,"trees":-1.385,"blend":-1.313},{"label":{"material":"316","material_class":"Stainless steels","material_family":"Austenitic","environment":"Acetic Acid","conc_vol_pct":25.0,"temp_C":104.0,"hours":null,"reference":"55","conc_qualifier":"exact","temp_qualifier":"exact"},"group":"24","y":-1.097,"network":-1.183,"trees":-1.232,"blend":-1.207},{"label":{"material":"317","material_class":"Stainless steels","material_family":"Austenitic","environment":"Acetic Acid","conc_vol_pct":24.0,"temp_C":110.0,"hours":1223.9999999999993,"reference":"66","conc_qualifier":"exact","temp_qualifier":"exact"},"group":"23","y":-1.161,"network":-1.781,"trees":-1.087,"blend":-1.434},{"label":{"material":"317","material_class":"Stainless steels","material_family":"Austenitic","environment":"Acetic Acid","conc_vol_pct":83.0,"temp_C":116.0,"hours":1223.9999999999993,"reference":"66","conc_qualifier":"exact","temp_qualifier":"exact"},"group":"23","y":-0.9914,"network":-1.811,"trees":-1.112,"blend":-1.462},{"label":{"material":"317","material_class":"Stainless steels","material_family":"Austenitic","environment":"Acetic Acid","conc_vol_pct":98.0,"temp_C":128.0,"hours":1223.9999999999993,"reference":"66","conc_qualifier":"exact","temp_qualifier":"exact"},"group":"23","y":-1.602,"network":-1.819,"trees":-1.191,"blend":-1.505},{"label":{"material":"18Cr-2Ni-12Mn","material_class":"Stainless steels","material_family":"Austenitic","environment":"Acetic Acid","conc_vol_pct":50.0,"temp_C":null,"hours":47.99999999999999,"reference":"47","conc_qualifier":"exact","temp_qualifier":"boiling"},"group":"27","y":-2.301,"network":-1.211,"trees":-0.2478,"blend":-0.7295},{"label":{"material":"20Cb-3","material_class":"Stainless steels","material_family":"Austenitic","environment":"Acetic Acid","conc_vol_pct":75.0,"temp_C":150.0,"hours":720.0000000000001,"reference":"217","conc_qualifier":"exact","temp_qualifier":"exact"},"group":"14","y":-0.1249,"network":-1.739,"trees":-0.7491,"blend":-1.244},{"label":{"material":"20Cb-3","material_class":"Stainless steels","material_family":"Austenitic","environment":"Acetic Acid","conc_vol_pct":85.0,"temp_C":150.0,"hours":720.0000000000001,"reference":"217","conc_qualifier":"exact","temp_qualifier":"exact"},"group":"14","y":-1.398,"network":-1.756,"trees":-0.747,"blend":-1.251},{"label":{"material":"304L","material_class":"Stainless steels","material_family":"Austenitic","environment":"Acetic Acid","conc_vol_pct":85.0,"temp_C":150.0,"hours":720.0000000000001,"reference":"217","conc_qualifier":"exact","temp_qualifier":"exact"},"group":"14","y":0.9138,"network":-1.876,"trees":-0.747,"blend":-1.311},{"label":{"material":"316L","material_class":"Stainless steels","material_family":"Austenitic","environment":"Acetic Acid","conc_vol_pct":85.0,"temp_C":150.0,"hours":720.0000000000001,"reference":"217","conc_qualifier":"exact","temp_qualifier":"exact"},"group":"14","y":-2.301,"network":-1.343,"trees":-0.3148,"blend":-0.8288},{"label":{"material":"317L","material_class":"Stainless steels","material_family":"Austenitic","environment":"Acetic Acid","conc_vol_pct":75.0,"temp_C":150.0,"hours":720.0000000000001,"reference":"217","conc_qualifier":"exact","temp_qualifier":"exact"},"group":"14","y":-0.5528,"network":-1.71,"trees":-0.7491,"blend":-1.23},{"label":{"material":"444","material_class":"Stainless steels","material_family":"Ferritic","environment":"Acetic Acid","conc_vol_pct":20.0,"temp_C":null,"hours":null,"reference":"223","conc_qualifier":"exact","temp_qualifier":"boiling"},"group":"17","y":-2.0,"network":-1.768,"trees":-1.403,"blend":-1.586},{"label":{"material":"444","material_class":"Stainless steels","material_family":"Ferritic","environment":"Acetic Acid","conc_vol_pct":20.0,"temp_C":null,"hours":23.999999999999993,"reference":"52","conc_qualifier":"exact","temp_qualifier":"boiling"},"group":"26","y":-2.301,"network":-0.8746,"trees":-0.6814,"blend":-0.778},{"label":{"material":"18Cr-2Mo","material_class":"Stainless steels","material_family":"Ferritic","environment":"Acetic Acid","conc_vol_pct":20.0,"temp_C":null,"hours":null,"reference":"55","conc_qualifier":"exact","temp_qualifier":"boiling"},"group":"24","y":-2.301,"network":-1.895,"trees":-1.663,"blend":-1.779},{"label":{"material":"26Cr-1Mo","material_class":"Stainless steels","material_family":"Ferritic","environment":"Acetic Acid","conc_vol_pct":null,"temp_C":null,"hours":null,"reference":"55","conc_qualifier":"concentrated","temp_qualifier":"boiling"},"group":"24","y":-1.886,"network":-1.694,"trees":-1.48,"blend":-1.587},{"label":{"material":"Silicon bronze, high","material_class":"Copper and alloys","material_family":"Silicon bronze","environment":"Acetic Anhydride","conc_vol_pct":null,"temp_C":null,"hours":2447.999999999999,"reference":"69","conc_qualifier":"","temp_qualifier":""},"group":"5","y":-1.222,"network":-1.834,"trees":-2.043,"blend":-1.939},{"label":{"material":"Alloy 825","material_class":"Nickel and alloys","material_family":"Nickel-chromium-iron-molybdenum","environment":"Acetic Anhydride","conc_vol_pct":100.0,"temp_C":134.0,"hours":6887.999999999999,"reference":"89","conc_qualifier":"exact","temp_qualifier":"exact"},"group":"1","y":-2.523,"network":-1.436,"trees":-1.868,"blend":-1.652},{"label":{"material":"Nickel 200","material_class":"Nickel and alloys","material_family":"Nickel","environment":"Acetic Anhydride","conc_vol_pct":60.0,"temp_C":140.0,"hours":null,"reference":"44","conc_qualifier":"exact","temp_qualifier":"exact"},"group":"11","y":-1.824,"network":-0.9051,"trees":-0.4827,"blend":-0.6939},{"label":{"material":"304","material_class":"Stainless steels","material_family":"Austenitic","environment":"Acetic Anhydride","conc_vol_pct":60.0,"temp_C":133.0,"hours":17232.000000000007,"reference":"89","conc_qualifier":"exact","temp_qualifier":"range"},"group":"1","y":-0.8861,"network":-1.486,"trees":-1.54,"blend":-1.513},{"label":{"material":"304","material_class":"Stainless steels","material_family":"Austenitic","environment":"Acetic Anhydride","conc_vol_pct":50.0,"temp_C":133.5,"hours":17232.000000000007,"reference":"89","conc_qualifier":"exact","temp_qualifier":"range"},"group":"1","y":-0.7447,"network":-1.51,"trees":-1.523,"blend":-1.516},{"label":{"material":"304","material_class":"Stainless steels","material_family":"Austenitic","environment":"Acetic Anhydride","conc_vol_pct":50.0,"temp_C":150.0,"hours":3600.0,"reference":"89","conc_qualifier":"exact","temp_qualifier":"exact"},"group":"1","y":-2.0,"network":-1.315,"trees":-1.605,"blend":-1.46},{"label":{"material":"316","material_class":"Stainless steels","material_family":"Austenitic","environment":"Acetic Anhydride","conc_vol_pct":70.0,"temp_C":136.0,"hours":17232.000000000007,"reference":"89","conc_qualifier":"exact","temp_qualifier":"range"},"group":"1","y":-1.699,"network":-1.935,"trees":-1.645,"blend":-1.79},{"label":{"material":"317","material_class":"Stainless steels","material_family":"Austenitic","environment":"Acetic Anhydride","conc_vol_pct":50.0,"temp_C":150.0,"hours":3600.0,"reference":"89","conc_qualifier":"exact","temp_qualifier":"exact"},"group":"1","y":-2.523,"network":-2.079,"trees":-1.721,"blend":-1.9},{"label":{"material":"317","material_class":"Stainless steels","material_family":"Austenitic","environment":"Acetic Anhydride","conc_vol_pct":70.0,"temp_C":136.0,"hours":17232.000000000007,"reference":"89","conc_qualifier":"exact","temp_qualifier":"range"},"group":"1","y":-1.886,"network":-2.182,"trees":-1.679,"blend":-1.931},{"label":{"material":"317","material_class":"Stainless steels","material_family":"Austenitic","environment":"Acetic Anhydride","conc_vol_pct":100.0,"temp_C":137.0,"hours":13704.000000000015,"reference":"89","conc_qualifier":"exact","temp_qualifier":"exact"},"group":"1","y":-1.125,"network":-2.192,"trees":-2.161,"blend":-2.176},{"label":{"material":"Carbon steel","material_class":"Carbon and alloy steels","material_family":"Carbon steel","environment":"Acetone","conc_vol_pct":null,"temp_C":621.0,"hours":null,"reference":"71","conc_qualifier":"","temp_qualifier":"exact"},"group":"30","y":0.6812,"network":0.5619,"trees":1.015,"blend":0.7886},{"label":{"material":"Carbon steel","material_class":"Carbon and alloy steels","material_family":"Carbon steel","environment":"Acetone","conc_vol_pct":null,"temp_C":593.0,"hours":null,"reference":"71","conc_qualifier":"","temp_qualifier":"exact"},"group":"30","y":0.5051,"network":0.5252,"trees":0.8709,"blend":0.6981},{"label":{"material":"316","material_class":"Stainless steels","material_family":"Austenitic","environment":"Acetone","conc_vol_pct":60.0,"temp_C":80.0,"hours":5040.000000000002,"reference":"89","conc_qualifier":"exact","temp_qualifier":"exact"},"group":"1","y":-2.0,"network":-1.782,"trees":-1.836,"blend":-1.809},{"label":{"material":"Niobium","material_class":"Refractory metals and alloys","material_family":"Niobium and alloys","environment":"Aluminum Chloride","conc_vol_pct":25.0,"temp_C":null,"hours":null,"reference":"2","conc_qualifier":"exact","temp_qualifier":"boiling"},"group":"31","y":-2.301,"network":-1.162,"trees":-0.8417,"blend":-1.002},{"label":{"material":"Titanium","material_class":"Refractory metals and alloys","material_family":"Titanium and alloys","environment":"Aluminum Chloride","conc_vol_pct":10.0,"temp_C":100.0,"hours":null,"reference":"90","conc_qualifier":"exact","temp_qualifier":"exact"},"group":"0","y":-2.699,"network":-1.774,"trees":-1.239,"blend":-1.507},{"label":{"material":"Titanium","material_class":"Refractory metals and alloys","material_family":"Titanium and alloys","environment":"Aluminum Chloride","conc_vol_pct":25.0,"temp_C":100.0,"hours":null,"reference":"90","conc_qualifier":"exact","temp_qualifier":"exact"},"group":"0","y":0.4983,"network":-1.643,"trees":-1.182,"blend":-1.412},{"label":{"material":"304","material_class":"Stainless steels","material_family":"Austenitic","environment":"Aluminum Chloride","conc_vol_pct":5.0,"temp_C":null,"hours":720.0000000000001,"reference":"89","conc_qualifier":"exact","temp_qualifier":"room"},"group":"1","y":-1.745,"network":-1.756,"trees":-1.88,"blend":-1.818},{"label":{"material":"Magnesium alloy AZ61A","material_class":"Miscellaneous","material_family":"Magnesium and alloys","environment":"Aluminum Sulfate","conc_vol_pct":3.0,"temp_C":35.0,"hours":168.0,"reference":"12","conc_qualifier":"exact","temp_qualifier":"exact"},"group":"33","y":0.3617,"network":0.8307,"trees":0.1019,"blend":0.4663},{"label":{"material":"Nickel 200","material_class":"Nickel and alloys","material_family":"Nickel","environment":"Aluminum Sulfate","conc_vol_pct":25.0,"temp_C":35.0,"hours":2688.0000000000014,"reference":"79","conc_qualifier":"exact","temp_qualifier":"exact"},"group":"34","y":-1.824,"network":-1.93,"trees":-2.328,"blend":-2.129},{"label":{"material":"Monel 400 Inco Alloys International, Inc.","material_class":"Nickel and alloys","material_family":"Nickel-copper","environment":"Aluminum Sulfate","conc_vol_pct":null,"temp_C":115.0,"hours":1055.9999999999998,"reference":"79","conc_qualifier":"upper_bound","temp_qualifier":"exact"},"group":"34","y":-0.3893,"network":-1.114,"trees":-1.418,"blend":-1.266},{"label":{"material":"Titanium","material_class":"Refractory metals and alloys","material_family":"Titanium and alloys","environment":"Aluminum Sulfate","conc_vol_pct":10.0,"temp_C":null,"hours":null,"reference":"90","conc_qualifier":"exact","temp_qualifier":"boiling"},"group":"0","y":-0.9208,"network":-0.9644,"trees":-1.279,"blend":-1.122},{"label":{"material":"Nickel 200","material_class":"Nickel and alloys","material_family":"Nickel","environment":"Formic Acid","conc_vol_pct":90.0,"temp_C":null,"hours":null,"reference":"44","conc_qualifier":"exact","temp_qualifier":"room"},"group":"11","y":-0.757,"network":-1.094,"trees":-1.291,"blend":-1.193},{"label":{"material":"304","material_class":"Stainless steels","material_family":"Austenitic","environment":"Aluminum Sulfate","conc_vol_pct":null,"temp_C":118.0,"hours":863.9999999999998,"reference":"89","conc_qualifier":"range","temp_qualifier":"exact"},"group":"1","y":-0.6383,"network":-0.7114,"trees":-0.8213,"blend":-0.7663},{"label":{"material":"304","material_class":"Stainless steels","material_family":"Austenitic","environment":"Aluminum Sulfate","conc_vol_pct":null,"temp_C":88.0,"hours":144.00000000000003,"reference":"89","conc_qualifier":"range","temp_qualifier":"exact"},"group":"1","y":0.1761,"network":-0.5449,"trees":-0.7569,"blend":-0.6509},{"label":{"material":"316","material_class":"Stainless steels","material_family":"Austenitic","environment":"Aluminum Sulfate","conc_vol_pct":null,"temp_C":88.0,"hours":144.00000000000003,"reference":"89","conc_qualifier":"range","temp_qualifier":"exact"},"group":"1","y":-2.097,"network":-0.6885,"trees":-0.8429,"blend":-0.7657},{"label":{"material":"Al-1Mn-2Mg","material_class":"Aluminum and alloys","material_family":"Aluminum-magnesium","environment":"Aminoacetic Acid","conc_vol_pct":null,"temp_C":22.0,"hours":8639.999999999998,"reference":"258","conc_qualifier":"","temp_qualifier":"exact"},"group":"2","y":-2.066,"network":-2.152,"trees":-2.49,"blend":-2.321},{"label":{"material":"C26000","material_class":"Copper and alloys","material_family":"Brass","environment":"Ammonia","conc_vol_pct":null,"temp_C":null,"hours":1599.9999999999993,"reference":"72","conc_qualifier":"","temp_qualifier":""},"group":"35","y":-2.523,"network":-1.332,"trees":-1.391,"blend":-1.362},{"label":{"material":"C11000","material_class":"Copper and alloys","material_family":"Copper","environment":"Ammonia","conc_vol_pct":null,"temp_C":null,"hours":1599.9999999999993,"reference":"72","conc_qualifier":"","temp_qualifier":""},"group":"35","y":-2.523,"network":-1.22,"trees":-1.407,"blend":-1.313},{"label":{"material":"Titanium","material_class":"Refractory metals and alloys","material_family":"Titanium and alloys","environment":"Ammonia","conc_vol_pct":null,"temp_C":222.0,"hours":null,"reference":"90","conc_qualifier":"","temp_qualifier":"exact"},"group":"0","y":1.049,"network":-1.903,"trees":-0.8376,"blend":-1.37},{"label":{"material":"304","material_class":"Stainless steels","material_family":"Austenitic","environment":"Ammonia","conc_vol_pct":12.0,"temp_C":29.0,"hours":384.0000000000001,"reference":"89","conc_qualifier":"exact","temp_qualifier":"exact"},"group":"1","y":0.301,"network":-1.039,"trees":-1.52,"blend":-1.279},{"label":{"material":"316","material_class":"Stainless steels","material_family":"Austenitic","environment":"Ammonia","conc_vol_pct":90.0,"temp_C":105.0,"hours":720.0000000000001,"reference":"89","conc_qualifier":"exact","temp_qualifier":"exact"},"group":"1","y":-2.523,"network":-0.9946,"trees":-1.681,"blend":-1.338},{"label":{"material":"Carpenter 20 Carpenter Technologies Corp.","material_class":"Stainless steels","material_family":"Austenitic","environment":"Ammonia","conc_vol_pct":90.0,"temp_C":105.0,"hours":720.0000000000001,"reference":"89","conc_qualifier":"exact","temp_qualifier":"exact"},"group":"1","y":-2.523,"network":-0.88,"trees":-1.675,"blend":-1.278},{"label":{"material":"Admiralty brass","material_class":"Copper and alloys","material_family":"Tin brass","environment":"Ammonium Bisulfate","conc_vol_pct":null,"temp_C":149.0,"hours":336.00000000000006,"reference":"228","conc_qualifier":"","temp_qualifier":"exact"},"group":"37","y":-0.8239,"network":-1.136,"trees":-0.7615,"blend":-0.949},{"label":{"material":"Carbon steel","material_class":"Carbon and alloy steels","material_family":"Carbon steel","environment":"Ammonium Chloride","conc_vol_pct":null,"temp_C":138.0,"hours":336.00000000000006,"reference":"228","conc_qualifier":"","temp_qualifier":"exact"},"group":"37","y":0.1761,"network":-0.5581,"trees":-0.6961,"blend":-0.6271},{"label":{"material":"Nickel 200","material_class":"Nickel and alloys","material_family":"Nickel","environment":"Ammonium Chloride","conc_vol_pct":null,"temp_C":102.0,"hours":768.0000000000003,"reference":"79","conc_qualifier":"range","temp_qualifier":"exact"},"group":"34","y":-0.6778,"network":-1.857,"trees":-1.87,"blend":-1.864},{"label":{"material":"Inconel  718 Inco Alloys International, Inc.","material_class":"Nickel and alloys","material_family":"Nickel-chromium-iron","environment":"Ammonium Chloride","conc_vol_pct":null,"temp_C":204.0,"hours":239.99999999999994,"reference":"216","conc_qualifier":"saturated","temp_qualifier":"exact"},"group":"38","y":-0.8539,"network":-1.872,"trees":-1.649,"blend":-1.76},{"label":{"material":"Inconel 601 Inco Alloys International, Inc.","material_class":"Nickel and alloys","material_family":"Nickel-chromium-iron","environment":"Ammonium Chloride","conc_vol_pct":5.0,"temp_C":80.0,"hours":720.0000000000001,"reference":"64","conc_qualifier":"exact","temp_qualifier":"exact"},"group":"13","y":-2.699,"network":-2.172,"trees":-1.663,"blend":-1.918},{"label":{"material":"Alloy 825","material_class":"Nickel and alloys","material_family":"Nickel-chromium-iron-molybdenum","environment":"Ammonium Chloride","conc_vol_pct":75.0,"temp_C":49.0,"hours":288.0000000000001,"reference":"89","conc_qualifier":"exact","temp_qualifier":"exact"},"group":"1","y":-2.523,"network":-0.7659,"trees":-0.6174,"blend":-0.6917},{"label":{"material":"Stellite 6","material_class":"Refractory metals and alloys","material_family":"Cobalt and alloys","environment":"Ammonium Chloride","conc_vol_pct":null,"temp_C":204.0,"hours":239.99999999999994,"reference":"216","conc_qualifier":"saturated","temp_qualifier":"exact"},"group":"38","y":-1.398,"network":-1.887,"trees":-1.686,"blend":-1.787},{"label":{"material":"Titanium, grade 12","material_class":"Refractory metals and alloys","material_family":"Titanium and alloys","environment":"Ammonium Chloride","conc_vol_pct":null,"temp_C":149.0,"hours":336.00000000000006,"reference":"228","conc_qualifier":"","temp_qualifier":"exact"},"group":"37","y":-2.523,"network":-1.519,"trees":-1.357,"blend":-1.438},{"label":{"material":"304","material_class":"Stainless steels","material_family":"Austenitic","environment":"Ammonium Chloride","conc_vol_pct":75.0,"temp_C":49.0,"hours":4392.000000000002,"reference":"89","conc_qualifier":"exact","temp_qualifier":"exact"},"group":"1","y":-1.824,"network":-1.283,"trees":-1.322,"blend":-1.303},{"label":{"material":"304","material_class":"Stainless steels","material_family":"Austenitic","environment":"Ammonium Chloride","conc_vol_pct":75.0,"temp_C":49.0,"hours":4392.000000000002,"reference":"89","conc_qualifier":"exact","temp_qualifier":"exact"},"group":"1","y":-1.699,"network":-1.283,"trees":-1.322,"blend":-1.303},{"label":{"material":"304","material_class":"Stainless steels","material_family":"Austenitic","environment":"Ammonium Chloride","conc_vol_pct":33.0,"temp_C":60.0,"hours":791.9999999999999,"reference":"89","conc_qualifier":"exact","temp_qualifier":"exact"},"group":"1","y":-1.481,"network":-1.171,"trees":-1.29,"blend":-1.23},{"label":{"material":"316","material_class":"Stainless steels","material_family":"Austenitic","environment":"Ammonium Chloride","conc_vol_pct":75.0,"temp_C":49.0,"hours":288.0000000000001,"reference":"89","conc_qualifier":"exact","temp_qualifier":"exact"},"group":"1","y":-2.301,"network":-1.385,"trees":-0.7876,"blend":-1.086},{"label":{"material":"316","material_class":"Stainless steels","material_family":"Austenitic","environment":"Ammonium Chloride","conc_vol_pct":33.0,"temp_C":60.0,"hours":791.9999999999999,"reference":"89","conc_qualifier":"exact","temp_qualifier":"exact"},"group":"1","y":-2.523,"network":-1.579,"trees":-1.324,"blend":-1.452},{"label":{"material":"AL 29-4C","material_class":"Stainless steels","material_family":"Ferritic","environment":"Sodium Hydroxide","conc_vol_pct":70.0,"temp_C":121.0,"hours":null,"reference":"80","conc_qualifier":"exact","temp_qualifier":"exact"},"group":"39","y":-2.301,"network":-1.064,"trees":-0.8892,"blend":-0.9767},{"label":{"material":"Carpenter 20 Carpenter Technologies Corp.","material_class":"Stainless steels","material_family":"Austenitic","environment":"Ammonium Chloride","conc_vol_pct":75.0,"temp_C":49.0,
